Repository: WangGroupFDU/ILGen

# ILGen

ILGen: An Ionic Liquid Generator Based on the BRICS Algorithm

## Features

1. **Core and Skeleton Extraction**: Process cation and anion data to extract core structures and skeletons.
2. **New Ion Generation**: Combine extracted cores and skeletons to create novel cations and anions.
3. **Property Prediction**: Predict properties of newly generated ionic liquids using pre-trained machine learning models.

---

### Clone the Repository

File: dataset/experiment_data_IL_conductivity.csv (part 1 of 2)
Ionic Liquid,T0_1s,lnA,Ea(kJ/mol),Cations,Anions,SMILES,conductivity(S/m)
"(((oxybis(ethane-2,1-diyl))bis(oxy))bis(ethane-2,1-diyl))bis(diethylsulfonium) bis(trifluoromethylsulfonyl)imide",139.7115566,5.997390821,10.61644972,"(((oxybis(ethane-2,1-diyl))bis(oxy))bis(ethane-2,1-diyl))bis(diethylsulfonium)",bis(trifluoromethylsulfonyl)imide,C(COCCOCC[S+](CC)CC)OCC[S+](CC)CC|C(F)(F)(F)S(=O)(=O)[N-]S(=O)(=O)C(F)(F)F,0.13
"(((oxybis(ethane-2,1-diyl))bis(oxy))bis(ethane-2,1-diyl))bis(diethylsulfonium) dicyanamide",260.1709147,1.739038527,1.155790329,"(((oxybis(ethane-2,1-diyl))bis(oxy))bis(ethane-2,1-diyl))bis(diethylsulfonium)",dicyanamide,C(COCCOCC[S+](CC)CC)OCC[S+](CC)CC|C(#N)[N-]C#N,0.143
"((ethane-1,2-diylbis(oxy))bis(ethane-2,1-diyl))bis(diethylsulfonium) bis(trifluoromethylsulfonyl)imide",266.1803451,0.300511256,0.72706267,"((ethane-1,2-diylbis(oxy))bis(ethane-2,1-diyl))bis(diethylsulfonium)",bis(trifluoromethylsulfonyl)imide,C(C[S+](CC)CC)OCCOCC[S+](CC)CC|C(F)(F)(F)S(=O)(=O)[N-]S(=O)(=O)C(F)(F)F,0.091
"((ethane-1,2-diylbis(oxy))bis(ethane-2,1-diyl))bis(diethylsulfonium) dicyanamide",14.4477459,13.48594997,38.35510379,"((ethane-1,2-diylbis(oxy))bis(ethane-2,1-diyl))bis(diethylsulfonium)",dicyanamide,C(C[S+](CC)CC)OCCOCC[S+](CC)CC|C(#N)[N-]C#N,0.067
"(3,6,9,12-tetraoxatetradecane-1,14-diyl)bis(diethylsulfonium) bis(trifluoromethylsulfonyl)imide",112.7665501,6.629844936,12.42822615,"(3,6,9,12-tetraoxatetradecane-1,14-diyl)bis(diethylsulfonium)",bis(trifluoromethylsulfonyl)imide,C(C[S+](CC)CC)OCCOCCOCCOCC[S+](CC)CC|C(F)(F)(F)S(=O)(=O)[N-]S(=O)(=O)C(F)(F)F,0.238
"(3,6,9,12-tetraoxatetradecane-1,14-diyl)bis(diethylsulfonium) dicyanamide",158.9109487,5.520212691,7.655800987,"(3,6,9,12-tetraoxatetradecane-1,14-diyl)bis(diethylsulfonium)",dicyanamide,C(C[S+](CC)CC)OCCOCCOCCOCC[S+](CC)CC|C(#N)[N-]C#N,0.339
(3-aminopropyl)tributylphosphonium L-alaninate,219.5807424,0.628692595,3.147804791,(3-aminopropyl)tributylphosphonium,L-alaninate,CCCC[P+](CCCC)(CCCC)CCCN|C[C@@H](C(=O)[O-])N,0.01405
(3-aminopropyl)tributylphosphonium L-leucinate,186.7243588,2.147420238,6.4591163,(3-aminopropyl)tributylphosphonium,L-leucinate,CCCC[P+](CCCC)(CCCC)CCCN|CC(C)C[C@@H](C(=O)[O-])N,0.008
(3-aminopropyl)tributylphosphonium L-valinate,179.5769324,2.562595606,7.072881485,(3-aminopropyl)tributylphosphonium,L-valinate,CCCC[P+](CCCC)(CCCC)CCCN|CC(C)[C@@H](C(=O)[O-])N,0.00815
"(oxybis(ethane-2,1-diyl))bis(diethyl sulfonium) dicyanamide",214.1251505,3.987266722,3.961660056,"(oxybis(ethane-2,1-diyl))bis(diethyl sulfonium)",dicyanamide,C(C)[S+](CCOCC[S+](CC)CC)CC|C(#N)[N-]C#N,0.187
"(oxybis(ethane-2,1-diyl))bis(diethyl sulfonium) bis((trifluoromethyl)sulfonyl) amide",233.1332308,1.81475852,1.696846254,"(oxybis(ethane-2,1-diyl))bis(diethyl sulfonium)",bis((trifluoromethyl)sulfonyl) amide,C(C)[S+](CCOCC[S+](CC)CC)CC|C(F)(F)(F)S(=O)(=O)[N-]S(=O)(=O)C(F)(F)F,0.25
"1,1'-(((oxybis(ethane-2,1-diyl))bis(oxy))bis(ethane-2,1-diyl))bis(1-methylpyrrolidin-1-ium) dicyanamide",51.23879972,9.276782293,21.89779528,"1,1'-(((oxybis(ethane-2,1-diyl))bis(oxy))bis(ethane-2,1-diyl))bis(1-methylpyrrolidin-1-ium)",dicyanamide,C[N+]1(CCCC1)CCOCCOCCOCC[N+]2(CCCC2)C|C(#N)[N-]C#N,0.252
"1,1'-((ethane-1,2-diylbis(oxy))bis(ethane-2,1-diyl))bis(1-methylpyrrolidin-1-ium) bis(trifluoromethylsulfonyl)imide",218.5883781,2.080103282,2.706950003,"1,1'-((ethane-1,2-diylbis(oxy))bis(ethane-2,1-diyl))bis(1-methylpyrrolidin-1-ium)",bis(trifluoromethylsulfonyl)imide,C[N+]1(CCCC1)CCOCCOCC[N+]2(CCCC2)C|C(F)(F)(F)S(=O)(=O)[N-]S(=O)(=O)C(F)(F)F,0.134
"1,1'-((ethane-1,2-diylbis(oxy))bis(ethane-2,1-diyl))bis(1-methylpyrrolidin-1-ium) dicyanamide",69.79460969,9.152468768,20.22805475,"1,1'-((ethane-1,2-diylbis(oxy))bis(ethane-2,1-diyl))bis(1-methylpyrrolidin-1-ium)",dicyanamide,C[N+]1(CCCC1)CCOCCOCC[N+]2(CCCC2)C|C(#N)[N-]C#N,0.219
"1,1'-(3,6,9,12-tetraoxatetradecane-1,14-diyl)bis(1-methylpyrrolidin-1-ium) dicyanamide",26.7003557,11.3141352,29.88732079,"1,1'-(3,6,9,12-tetraoxatetradecane-1,14-diyl)bis(1-methylpyrrolidin-1-ium)",dicyanamide,C(COCCOCCOCC[N+]1(CCCC1)C)OCC[N+]2(CCCC2)C|C(#N)[N-]C#N,0.145
"1,1'-(oxybis(ethane-2,1-diyl))bis(1-methylpyrrolidin-1-ium) bis(trifluoromethylsulfonyl)imide",146.9776212,5.838376091,10.00198344,"1,1'-(oxybis(ethane-2,1-diyl))bis(1-methylpyrrolidin-1-ium)",bis(trifluoromethylsulfonyl)imide,C[N+]1(CCCC1)CCOCC[N+]2(CCCC2)C|C(F)(F)(F)S(=O)(=O)[N-]S(=O)(=O)C(F)(F)F,0.121
"1,1'-(oxybis(ethane-2,1-diyl))bis(1-methylpyrrolidin-1-ium) dicyanamide",246.3239833,3.39796403,2.848476826,"1,1'-(oxybis(ethane-2,1-diyl))bis(1-methylpyrrolidin-1-ium)",dicyanamide,C[N+]1(CCCC1)CCOCC[N+]2(CCCC2)C|C(#N)[N-]C#N,0.042
"1,1,3,3-tetramethyl-4-butylguanidinium bromotrichloroferrate(III)",267.1606035,-1.807424093,0.123063656,"1,1,3,3-tetramethyl-4-butylguanidinium",bromotrichloroferrate(III),CCCCNC(=[N+](C)C)N(C)C|[Cl-].[Cl-].[Cl-].[Fe+3],0.1037
"1,1,3,3-tetramethyl-4-ethylguanidinium bromotrichloroferrate(III)",258.7625366,-1.662419424,0.067790954,"1,1,3,3-tetramethyl-4-ethylguanidinium",bromotrichloroferrate(III),CCNC(=[N+](C)C)N(C)C|[Cl-].[Cl-].[Cl-].[Fe+3],0.155
"1,1,3,3-tetramethyl-4-hexylguanidinium bromotrichloroferrate(III)",258.8992958,-1.737225137,0.287792747,"1,1,3,3-tetramethyl-4-hexylguanidinium",bromotrichloroferrate(III),C(N(C)C)(N(C)C)=[N+](CCCCCC)|[Cl-].[Cl-].[Cl-].[Fe+3],0.0737
"1,1,3,3-tetramethyl-4-octylguanidinium bromotrichloroferrate(III)",254.2968646,-1.718841284,0.402043439,"1,1,3,3-tetramethyl-4-octylguanidinium",bromotrichloroferrate(III),C(N(C)C)(N(C)C)=[N+](CCCCCCCC)|[Cl-].[Cl-].[Cl-].[Fe+3],0.0601
"1,1-(((oxybis(ethane-2,1-diyl))bis(oxy))bis(ethane-2,1-diyl))bis(1-methylpyrrolidin-1-ium) bis(trifluoromethylsulfonyl)imide",127.8783777,5.242542259,10.69931474,"1,1-(((oxybis(ethane-2,1-diyl))bis(oxy))bis(ethane-2,1-diyl))bis(1-methylpyrrolidin-1-ium)",bis(trifluoromethylsulfonyl)imide,C[N+]1(CCCC1)CCOCCOCCOCC[N+]2(CCCC2)C|C(F)(F)(F)S(=O)(=O)[N-]S(=O)(=O)C(F)(F)F,0.099
"1,1-(3,6,9,12-tetraoxatetradecane-1,14-diyl)bis(1-methylpyrrolidin-1-ium) bis(trifluoromethylsulfonyl)imide",172.3448,3.523658475,6.204222428,"1,1-(3,6,9,12-tetraoxatetradecane-1,14-diyl)bis(1-methylpyrrolidin-1-ium)",bis(trifluoromethylsulfonyl)imide,C(COCCOCCOCC[N+]1(CCCC1)C)OCC[N+]2(CCCC2)C|C(F)(F)(F)S(=O)(=O)[N-]S(=O)(=O)C(F)(F)F,0.094
"1,2-dimethyl-3-propylimidazolium bis(trifluoromethylsulfonyl)imide",244.0512282,1.616692058,1.318798699,"1,2-dimethyl-3-propylimidazolium",bis(trifluoromethylsulfonyl)imide,CCCN1C=C[N+](=C1C)C|C(F)(F)(F)S(=O)(=O)[N-]S(=O)(=O)C(F)(F)F,0.265
"1,2-dimethyl-3-propylimidazolium bis[(trifluoromethyl)sulfonyl]imide",236.8719741,1.959310278,1.677781086,"1,2-dimethyl-3-propylimidazolium",bis[(trifluoromethyl)sulfonyl]imide,CCCN1C=C[N+](=C1C)C|C(F)(F)(F)S(=O)(=O)[N-]S(=O)(=O)C(F)(F)F,0.265
"1,2-dimethyl-3-propylimidazolium thiocyanate",188.1375397,4.920533539,5.212924782,"1,2-dimethyl-3-propylimidazolium",thiocyanate,CCCN1C=C[N+](=C1C)C|C(#N)[S-],0.459
"1,3-dimethylimidazolium acetate",137.9758328,-0.011401498,1.655205141,"1,3-dimethylimidazolium",acetate,CN1C=C[N+](=C1)C|CC(=O)[O-],0.286
"1,3-dimethylimidazolium bis((trifluoromethyl)sulfonyl)amide",171.5828901,4.076475632,4.395243011,"1,3-dimethylimidazolium",bis((trifluoromethyl)sulfonyl)amide,CN1C=C[N+](=C1)C|C(F)(F)(F)S(=O)(=O)[N-]S(=O)(=O)C(F)(F)F,0.9
"1,3-dimethylimidazolium bis(trifluoromethylsulfonyl)imide",152.5998913,4.615927995,5.791968354,"1,3-dimethylimidazolium",bis(trifluoromethylsulfonyl)imide,CN1C=C[N+](=C1)C|C(F)(F)(F)S(=O)(=O)[N-]S(=O)(=O)C(F)(F)F,0.9
"1,3-dimethylimidazolium methylsulfate",190.1376827,3.668480173,4.091692829,"1,3-dimethylimidazolium",methylsulfate,CN1C=C[N+](=C1)C|COS(=O)(=O)[O-],0.392
1-(2-ethoxyethyl)-1-methylpyrrolidinium bis(trifluoromethylsulfonyl)imide,193.819629,1.247410476,2.015933588,1-(2-ethoxyethyl)-1-methylpyrrolidinium,bis(trifluoromethylsulfonyl)imide,CCOCC[N+]1(CCCC1)C|C(F)(F)(F)S(=O)(=O)[N-]S(=O)(=O)C(F)(F)F,0.341
1-(2-ethoxyethyl)-3-ethylimidazolium perrhenate,227.6523217,1.123166437,1.835255417,1-(2-ethoxyethyl)-3-ethylimidazolium,perrhenate,CCCCC[N+]1=CN(C=C1)CC|[O-][Re](=O)(=O)=O,0.134
1-(2-ethoxyethyl)-3-methylimidazolium bis(trifluoromethylsulfonyl)imide,203.017213,1.283694762,1.729323141,1-(2-ethoxyethyl)-3-methylimidazolium,bis(trifluoromethylsulfonyl)imide,CCOCCN1C=C[N+](=C1)C|C(F)(F)(F)S(=O)(=O)[N-]S(=O)(=O)C(F)(F)F,0.402
1-(2-ethoxyethyl)pyridinium bis(trifluoromethylsulfonyl)imide,208.7694816,1.204173647,1.713420977,1-(2-ethoxyethyl)pyridinium,bis(trifluoromethylsulfonyl)imide,CCOCC[N+]1=CC=CC=C1|C(F)(F)(F)S(=O)(=O)[N-]S(=O)(=O)C(F)(F)F,0.334
1-(2-hydroxyethyl)-1-methylpyrrolidin-1-ium bis(trifluoromethylsulfonyl)imide,144.5843686,4.702533661,7.776168219,1-(2-hydroxyethyl)-1-methylpyrrolidin-1-ium,bis(trifluoromethylsulfonyl)imide,C[N+]1(CCCC1)CCO|C(F)(F)(F)S(=O)(=O)[N-]S(=O)(=O)C(F)(F)F,0.23
1-(2-hydroxyethyl)-3-methylimidazolium bis(trifluoromethylsulfonyl)imide,156.8845371,4.103457469,5.933271189,1-(2-hydroxyethyl)-3-methylimidazolium,bis(trifluoromethylsulfonyl)imide,C[N+]1=CN(C=C1)CCO|C(F)(F)(F)S(=O)(=O)[N-]S(=O)(=O)C(F)(F)F,0.481
1-(2-hydroxyethyl)-3-methylimidazolium bis[(trifluoromethyl)sulfonyl]imide,193.2604878,3.933604245,4.444822062,1-(2-hydroxyethyl)-3-methylimidazolium,bis[(trifluoromethyl)sulfonyl]imide,C[N+]1=CN(C=C1)CCO|C(F)(F)(F)S(=O)(=O)[N-]S(=O)(=O)C(F)(F)F,0.305
1-(2-hydroxyethyl)-3-methylimidazolium nonafluoro-1-butanesulfonate,125.9358304,7.807129715,15.87340436,1-(2-hydroxyethyl)-3-methylimidazolium,nonafluoro-1-butanesulfonate,C[N+]1=CN(C=C1)CCO|C(C(C(F)(F)S(=O)(=O)[O-])(F)F)(C(F)(F)F)(F)F,0.0385
1-(2-hydroxyethyl)-3-methylimidazolium perfluoropentanoate,158.2332173,6.743188594,11.85492538,1-(2-hydroxyethyl)-3-methylimidazolium,perfluoropentanoate,C[N+]1=CN(C=C1)CCO|C(=O)(C(C(C(C(F)(F)F)(F)F)(F)F)(F)F)[O-],0.0315
1-(2-hydroxyethyl)-pyridinium bis(trifluoromethylsulfonyl)imide,189.7697871,4.124759109,5.027521134,1-(2-hydroxyethyl)-pyridinium,bis(trifluoromethylsulfonyl)imide,C1=CC=[N+](C=C1)CCO|C(F)(F)(F)S(=O)(=O)[N-]S(=O)(=O)C(F)(F)F,0.233
1-(2-methoxyethyl)-1-methylpiperidinium bis(trifluoromethylsulfonyl)imide,172.3448,1.700680477,3.44025092,1-(2-methoxyethyl)-1-methylpiperidinium,bis(trifluoromethylsulfonyl)imide,C[N+]1(CCCCC1)CCOC|C(F)(F)(F)S(=O)(=O)[N-]S(=O)(=O)C(F)(F)F,0.209
1-(2-methoxyethyl)-1-methylpyrrolidinium bis((trifluoromethyl)sulfonyl)amide,250.6842553,0.216694075,0.500063247,1-(2-methoxyethyl)-1-methylpyrrolidinium,bis((trifluoromethyl)sulfonyl)amide,C[N+]1(CCCC1)CCOC|C(F)(F)(F)S(=O)(=O)[N-]S(=O)(=O)C(F)(F)F,0.345
1-(2-methoxyethyl)-1-methylpyrrolidinium bis(trifluoromethylsulfonyl)imide,195.1715675,1.16911856,1.843158234,1-(2-methoxyethyl)-1-methylpyrrolidinium,bis(trifluoromethylsulfonyl)imide,C[N+]1(CCCC1)CCOC|C(F)(F)(F)S(=O)(=O)[N-]S(=O)(=O)C(F)(F)F,0.388
1-(2-methoxyethyl)-3-ethylimidazolium perrhenate,216.9615137,1.55959594,2.369557134,1-(2-methoxyethyl)-3-ethylimidazolium,perrhenate,CCN1C=C[N+](=C1)CCOC|[O-][Re](=O)(=O)=O,0.142
1-(2-methoxyethyl)-3-methyl-1H-imidazolium bis(trifluoromethylsulfonyl)imide,201.3509304,1.486476001,1.805790802,1-(2-methoxyethyl)-3-methyl-1H-imidazolium,bis(trifluoromethylsulfonyl)imide,C[N+]1=CN(C=C1)CCOC|C(F)(F)(F)S(=O)(=O)[N-]S(=O)(=O)C(F)(F)F,0.468
1-(2-methoxyethyl)pyridinium bis(trifluoromethylsulfonyl)imide,213.2269642,1.323904908,1.625509641,1-(2-methoxyethyl)pyridinium,bis(trifluoromethylsulfonyl)imide,COCC[N+]1=CC=CC=C1|C(F)(F)(F)S(=O)(=O)[N-]S(=O)(=O)C(F)(F)F,0.379
1-(2-propoxyethyl)pyridinium bis(trifluoromethylsulfonyl)imide,206.9029596,1.235595138,1.949786136,1-(2-propoxyethyl)pyridinium,bis(trifluoromethylsulfonyl)imide,CCCOCC[N+]1=CC=CC=C1|C(F)(F)(F)S(=O)(=O)[N-]S(=O)(=O)C(F)(F)F,0.261
1-(3-((3-butoxy-2-hydroxypropyl)amino)propyl)-1H-imidazol-3-ium ethanesulfonate,182.2829426,1.769442854,6.005751782,1-(3-((3-butoxy-2-hydroxypropyl)amino)propyl)-1H-imidazol-3-ium,ethanesulfonate,C(CCCCC(O[H])CN(CCC[N]1C=C[N+](=C1)[H])[H])C|CCS(=O)(=O)[O-],0.01150474
1-(3-cyanopropyl)-3-methylimidazolium cyanocyanamide,249.4218627,3.520285347,1.774710275,1-(3-cyanopropyl)-3-methylimidazolium,cyanocyanamide,C[N+]1=CN(C=C1)CCCC#N|C(#N)NC#N,0.423011739
1-(3-methoxypropyl)-1-methylpyrrolidinium bis(trifluoromethylsulfonyl)imide,186.1702302,1.451516925,2.560561617,1-(3-methoxypropyl)-1-methylpyrrolidinium,bis(trifluoromethylsulfonyl)imide,C[N+]1(CCCC1)CCCOC|C(F)(F)(F)S(=O)(=O)[N-]S(=O)(=O)C(F)(F)F,0.273
1-(3-methoxypropyl)pyridinium bis(trifluoromethylsulfonyl)imide,198.9118133,1.432518072,2.131642669,1-(3-methoxypropyl)pyridinium,bis(trifluoromethylsulfonyl)imide,COCCC[N+]1=CC=CC=C1|C(F)(F)(F)S(=O)(=O)[N-]S(=O)(=O)C(F)(F)F,0.314
1-(ethoxymethyl)-1-methylpyrrolidinium bis(trifluoromethylsulfonyl)imide,191.0696339,1.254466991,1.701070838,1-(ethoxymethyl)-1-methylpyrrolidinium,bis(trifluoromethylsulfonyl)imide,COC[N+]1(CCCC1)C|C(F)(F)(F)S(=O)(=O)[N-]S(=O)(=O)C(F)(F)F,0.514
1-(ethoxymethyl)pyridinium bis(trifluoromethylsulfonyl)imide,207.3313708,1.409210457,1.726301746,1-(ethoxymethyl)pyridinium,bis(trifluoromethylsulfonyl)imide,CCOC[N+]1=CC=CC=C1|C(F)(F)(F)S(=O)(=O)[N-]S(=O)(=O)C(F)(F)F,0.414
1-(methoxymethyl)-1-methylpyrrolidinium bis(fluorosulfonyl)amide,146.8009828,4.118057243,5.141725846,1-(methoxymethyl)-1-methylpyrrolidinium,bis(fluorosulfonyl)amide,C[N+]1(CCCC1)COC|[N-](S(=O)(=O)F)S(=O)(=O)F,1.033
1-(methoxymethyl)-3-methylimidazolium bis(trifluoromethylsulfonyl)imide,214.8215547,1.492602462,1.58407828,1-(methoxymethyl)-3-methylimidazolium,bis(trifluoromethylsulfonyl)imide,C[N+]1=CN(C=C1)COC|C(F)(F)(F)S(=O)(=O)[N-]S(=O)(=O)C(F)(F)F,0.456
1-(methoxymethyl)pyridinium bis(trifluoromethylsulfonyl)imide,199.2939913,1.757120055,2.084700687,1-(methoxymethyl)pyridinium,bis(trifluoromethylsulfonyl)imide,COC[N+]1=CC=CC=C1|C(F)(F)(F)S(=O)(=O)[N-]S(=O)(=O)C(F)(F)F,0.458
1-allyl-3-(2-methoxyethyl)-1H-imidazol-3-ium bis((trifluoromethyl)sulfonyl)amide,138.5572095,4.699605348,7.50517466,1-allyl-3-(2-methoxyethyl)-1H-imidazol-3-ium,bis((trifluoromethyl)sulfonyl)amide,C=CCN1C=C[N+](=C1)CCO|C(F)(F)(F)S(=O)(=O)[N-]S(=O)(=O)C(F)(F)F,0.384135161
1-allyl-3-(2-methoxyethyl)-1H-imidazol-3-ium bis(trifluoromethylsulfonyl)imide,138.5572095,4.699605348,7.50517466,1-allyl-3-(2-methoxyethyl)-1H-imidazol-3-ium,bis(trifluoromethylsulfonyl)imide,C=CCN1C=C[N+](=C1)CCO|C(F)(F)(F)S(=O)(=O)[N-]S(=O)(=O)C(F)(F)F,0.384135161
1-allyl-3-methylimidazolium chloride,295.6475692,-5.280876638,-0.0055303,1-allyl-3-methylimidazolium,chloride,C[N+]1=CN(C=C1)CC=C|[Cl-],0.00695
1-butyl-1-methylpiperidin-1-ium butyl phosphonate,172.3448,1.68342459,5.397856803,1-butyl-1-methylpiperidin-1-ium,butyl phosphonate,CCCC[N+]1(CCCCC1)C|CCCCOP([O-])([H])=O,0.031
1-butyl-1-methylpiperidinium bis(trifluoromethanesulfonyl)imide,177.6677449,4.316701162,6.308549309,1-butyl-1-methylpiperidinium,bis(trifluoromethanesulfonyl)imide,CCCC[N+]1(CCCCC1)C|C(F)(F)(F)S(=O)(=O)NS(=O)(=O)C(F)(F)F,0.139
1-butyl-1-methylpiperidinium bis(trifluoromethylsulfonyl)imide,177.6677449,4.316701162,6.308549309,1-butyl-1-methylpiperidinium,bis(trifluoromethylsulfonyl)imide,CCCC[N+]1(CCCCC1)C|C(F)(F)(F)S(=O)(=O)[N-]S(=O)(=O)C(F)(F)F,0.139
1-butyl-1-methylpiperidinium phenyltrifluoroborate,122.631668,9.129346216,18.80223717,1-butyl-1-methylpiperidinium,phenyltrifluoroborate,CCCC[N+]1(CCCCC1)C|F[B-](F)(F)C1=CC=CC=C1,0.023390291
1-butyl-1-methylpyrrolidin-1-ium butyl phosphonate,172.3448,2.298922723,6.172851325,1-butyl-1-methylpyrrolidin-1-ium,butyl phosphonate,CCCC[N+]1(CCCC1)C|CCCCOP([O-])([H])=O,0.027
1-butyl-1-methylpyrrolidinium bis(fluorosulfonyl)amide,217.4389541,2.547845893,1.914304918,1-butyl-1-methylpyrrolidinium,bis(fluorosulfonyl)amide,CCCC[N+]1(C)CCCC1|[N-](S(=O)(=O)F)S(=O)(=O)F,0.619
1-butyl-1-methylpyrrolidinium bis(trifluoromethylsulfonyl)imide,178.1910793,3.821781228,5.093649209,1-butyl-1-methylpyrrolidinium,bis(trifluoromethylsulfonyl)imide,CCCC[N+]1(C)CCCC1|C(F)(F)(F)S(=O)(=O)[N-]S(=O)(=O)C(F)(F)F,0.28
1-butyl-1-methylpyrrolidinium bis[(trifluoromethyl)sulfonyl]imide,185.3505224,3.546291149,4.486380063,1-butyl-1-methylpyrrolidinium,bis[(trifluoromethyl)sulfonyl]imide,CCCC[N+]1(C)CCCC1|C(F)(F)(F)S(=O)(=O)[N-]S(=O)(=O)C(F)(F)F,0.22
1-butyl-1-methylpyrrolidinium dicyanamide,168.7735119,4.4069028,4.498519223,1-butyl-1-methylpyrrolidinium,dicyanamide,CCCC[N+]1(C)CCCC1|C(#N)[N-]C#N,1.315
1-butyl-1-methylpyrrolidinium phenyltrifluoroborate,167.0433327,5.261544986,8.124069058,1-butyl-1-methylpyrrolidinium,phenyltrifluoroborate,CCCC[N+]1(C)CCCC1|F[B-](F)(F)C1=CC=CC=C1,0.111739285
1-butyl-1-methylpyrrolidinium tris(pentafluoroethyl)trifluorophosphate,210.7325377,2.640281102,3.500972763,1-butyl-1-methylpyrrolidinium,tris(pentafluoroethyl)trifluorophosphate,CCCC[N+]1(C)CCCC1|C(C(F)(F)[P-](C(C(F)(F)F)(F)F)(C(C(F)(F)F)(F)F)(F)(F)F)(F)(F)F,0.113
"1-butyl-2,3-dimethyl-1H-imidazolium bis(trifluoromethylsulfonyl)amide",192.0026369,3.562464681,4.444521594,"1-butyl-2,3-dimethyl-1H-imidazolium",bis(trifluoromethylsulfonyl)amide,CCCCN1C=C[N+](=C1C)C|C(F)(F)(F)S(=O)(=O)[N-]S(=O)(=O)C(F)(F)F,0.23
"1-butyl-2,3-dimethyl-1H-imidazolium bis(trifluoromethylsulfonyl)imide",189.167847,3.711992317,4.704623592,"1-butyl-2,3-dimethyl-1H-imidazolium",bis(trifluoromethylsulfonyl)imide,CCCCN1C=C[N+](=C1C)C|C(F)(F)(F)S(=O)(=O)[N-]S(=O)(=O)C(F)(F)F,0.222
"1-butyl-2,3-dimethylimidazolium azide",216.0802595,5.023121193,5.822172539,"1-butyl-2,3-dimethylimidazolium",azide,CCCCN1C=C[N+](=C1C)C|[N-]=[N+]=[N-],0.029906269
"1-butyl-2,3-dimethylimidazolium hydrogen sulfate",195.0460245,4.286483298,5.649376609,"1-butyl-2,3-dimethylimidazolium",hydrogen sulfate,CCCCN1C=C[N+](=C1C)C|OS(=O)(=O)[O-],0.1
"1-butyl-2,3-dimethylimidazolium tetrafluoroborate",174.0207532,6.43623159,9.679529467,"1-butyl-2,3-dimethylimidazolium",tetrafluoroborate,CCCCN1C=C[N+](=C1C)C|[B-](F)(F)(F)F,0.052704129
"1-butyl-2,3-dimethylimidazolium thiocyanate",199.8983464,4.763285665,5.143276178,"1-butyl-2,3-dimethylimidazolium",thiocyanate,CCCCN1C=C[N+](=C1C)C|C(#N)[S-],0.217
"1-butyl-2,3-dimethylpyridinium bis(trifluoromethylsulfonyl)imide",185.5469143,4.139133538,5.624250164,"1-butyl-2,3-dimethylpyridinium",bis(trifluoromethylsulfonyl)imide,CCCC[N+]1=CC=CC(=C1C)C|C(F)(F)(F)S(=O)(=O)[N-]S(=O)(=O)C(F)(F)F,0.1541
1-butyl-2-methylpyridinium tetrafluoroborate,194.1852203,5.02723211,6.32218851,1-butyl-2-methylpyridinium,tetrafluoroborate,CCCC[N+]1=CC=CC=C1C|[B-](F)(F)(F)F,0.1012
"1-butyl-3,5-dimethylpyridinium bis(trifluoromethylsulfonyl)imide",175.2068941,4.21870501,5.964315712,"1-butyl-3,5-dimethylpyridinium",bis(trifluoromethylsulfonyl)imide,CCCC[N+]1=CC(=CC(=C1)C)C|C(F)(F)(F)S(=O)(=O)[N-]S(=O)(=O)C(F)(F)F,0.1984
1-butyl-3-ethylimidazolium bromide,172.3448,6.685996765,10.09032832,1-butyl-3-ethylimidazolium,bromide,CCCC[N+]1=CN(C=C1)CC|[Br-],0.0502
1-butyl-3-isopentylimidazolium bis((trifluoromethyl)sulfonyl)amide,173.8183307,3.961499461,6.091660965,1-butyl-3-isopentylimidazolium,bis((trifluoromethyl)sulfonyl)amide,CCCC[N+]1=CN(C=C1)CCC(C)C|C(F)(F)(F)S(=O)(=O)[N-]S(=O)(=O)C(F)(F)F,0.145
1-butyl-3-isopentylimidazolium bis(trifluoromethylsulfonyl)imide,173.8183307,3.961499461,6.091660965,1-butyl-3-isopentylimidazolium,bis(trifluoromethylsulfonyl)imide,CCCC[N+]1=CN(C=C1)CCC(C)C|C(F)(F)(F)S(=O)(=O)[N-]S(=O)(=O)C(F)(F)F,0.145
1-butyl-3-methyl-1H-imidazol-3-ium (3-cyanophenyl)trifluoroborate,208.5294047,4.471055362,5.512545781,1-butyl-3-methyl-1H-imidazol-3-ium,(3-cyanophenyl)trifluoroborate,CCCCN1C=C[N+](=C1)C|[B-](C1=CC(=CC=C1)C#N)(F)(F)F,0.053542156
1-butyl-3-methyl-1H-imidazol-3-ium (4-cyanophenyl)trifluoroborate,97.51785602,7.459027305,16.13061735,1-butyl-3-methyl-1H-imidazol-3-ium,(4-cyanophenyl)trifluoroborate,CCCCN1C=C[N+](=C1)C|[B-](C1=CC=C(C=C1)C#N)(F)(F)F,0.109559884
1-butyl-3-methyl-1H-imidazol-3-ium trifluoro(2-fluorophenyl)borate,112.6448863,7.539687241,14.61591403,1-butyl-3-methyl-1H-imidazol-3-ium,trifluoro(2-fluorophenyl)borate,CCCCN1C=C[N+](=C1)C|[B-](C1=CC=CC=C1F)(F)(F)F,0.14412462
1-butyl-3-methyl-1H-imidazol-3-ium trifluoro(3-(trifluoromethyl)phenyl)borate,112.6448863,7.539687241,14.61591403,1-butyl-3-methyl-1H-imidazol-3-ium,trifluoro(3-(trifluoromethyl)phenyl)borate,CCCCN1C=C[N+](=C1)C|FC(F)(F)C1=CC([B-](F)(F)F)=CC=C1,0.14412462
1-butyl-3-methyl-1H-imidazol-3-ium trifluoro(3-fluorophenyl)borate,170.5414139,4.988035562,6.956246867,1-butyl-3-methyl-1H-imidazol-3-ium,trifluoro(3-fluorophenyl)borate,CCCCN1C=C[N+](=C1)C|[B-](C1=CC(=CC=C1)F)(F)(F)F,0.208323993
1-butyl-3-methyl-1H-imidazol-3-ium trifluoro(3-methoxyphenyl)borate,97.51785602,7.459027305,16.13061735,1-butyl-3-methyl-1H-imidazol-3-ium,trifluoro(3-methoxyphenyl)borate,CCCCN1C=C[N+](=C1)C|[B-](C1=CC(=CC=C1)OC)(F)(F)F,0.109559884
1-butyl-3-methyl-1H-imidazol-3-ium trifluoro(4-(trifluoromethyl)phenyl)borate,184.1639759,4.268649601,6.256121577,1-butyl-3-methyl-1H-imidazol-3-ium,trifluoro(4-(trifluoromethyl)phenyl)borate,CCCCN1C=C[N+](=C1)C|[B-](C1=CC=C(C=C1)C(F)(F)F)(F)(F)F,0.097017444
1-butyl-3-methyl-1H-imidazol-3-ium trifluoro(4-fluorophenyl)borate,112.6448863,7.539687241,14.61591403,1-butyl-3-methyl-1H-imidazol-3-ium,trifluoro(4-fluorophenyl)borate,CCCCN1C=C[N+](=C1)C|[B-](C1=CC=C(C=C1)F)(F)(F)F,0.14412462
1-butyl-3-methyl-1H-imidazol-3-ium trifluoro(4-methoxyphenyl)borate,182.6919259,5.594376346,8.25547789,1-butyl-3-methyl-1H-imidazol-3-ium,trifluoro(4-methoxyphenyl)borate,CCCCN1C=C[N+](=C1)C|[B-](C1=CC=C(C=C1)OC)(F)(F)F,0.049498617
1-butyl-3-methyl-1H-imidazolium (S)-2-amino-3-carboxypropanoate,172.3448,3.874651027,6.902515089,1-butyl-3-methyl-1H-imidazolium,(S)-2-amino-3-carboxypropanoate,CCCC[NH+]1CN(C=C1)C|C([C@@H](C(=O)[O-])N)C(=O)O.C([C@@H](C(=O)[O-])N)C(=O)O,0.075
1-butyl-3-methylimidazolium L-serinate,114.0439336,11.97407762,26.8100033,1-butyl-3-methylimidazolium,L-serinate,CCCCn1cc[n+](C)c1|C(C(C(=O)[O-])N)O,0.00395
1-butyl-3-methylimidazolium acetate,203.3093328,4.133056187,5.611902077,1-butyl-3-methylimidazolium,acetate,CCCCn1cc[n+](C)c1|CC(=O)[O-],0.049
1-butyl-3-methylimidazolium bis(fluorosulfonyl)imide,160.7852758,4.378635756,5.241276048,1-butyl-3-methylimidazolium,bis(fluorosulfonyl)imide,CCCCn1cc[n+](C)c1|N(S(=O)(=O)F)S(=O)(=O)F,0.816
1-butyl-3-methylimidazolium bis(perfluoroethylsulfonyl)imide,170.0136719,4.203700502,6.521855336,1-butyl-3-methylimidazolium,bis(perfluoroethylsulfonyl)imide,CCCCn1cc[n+](C)c1|C(C(F)(F)S(=O)(=O)[N-]S(=O)(=O)C(C(F)(F)F)(F)F)(F)(F)F,0.15
1-butyl-3-methylimidazolium bis(trifluoromethylsulfonyl)imide,154.3167507,4.631947521,6.647433031,1-butyl-3-methylimidazolium,bis(trifluoromethylsulfonyl)imide,CCCCn1cc[n+](C)c1|C(F)(F)(F)S(=O)(=O)[N-]S(=O)(=O)C(F)(F)F,0.401
1-butyl-3-methylimidazolium diacetoxydifluoroborate,189.55051,4.836716333,6.471510938,1-butyl-3-methylimidazolium,diacetoxydifluoroborate,CCCCn1cc[n+](C)c1|[B-](OC(=O)C)(OC(=O)C)(F)F,0.09661
1-butyl-3-methylimidazolium dicyanamide,176.2239772,4.543239694,4.523843679,1-butyl-3-methylimidazolium,dicyanamide,CCCCn1cc[n+](C)c1|C(#N)[N-]C#N,1.438
1-butyl-3-methylimidazolium difluorobis(trifluoroacetato)borate,173.0535904,4.129534614,4.934980809,1-butyl-3-methylimidazolium,difluorobis(trifluoroacetato)borate,CCCCn1cc[n+](C)c1|[B-](OC(=O)C(F)(F)F)(OC(=O)C(F)(F)F)(F)F,0.5439
1-butyl-3-methylimidazolium difluoromono(malonato)borate,190.9958604,4.919621221,5.867318971,1-butyl-3-methylimidazolium,difluoromono(malonato)borate,CCCCn1cc[n+](C)c1|[B-]1(OC(=O)CC(=O)O1)(F)F,0.1886
1-butyl-3-methylimidazolium difluoromono(oxalato)borate,188.5821151,4.787601556,5.472440796,1-butyl-3-methylimidazolium,difluoromono(oxalato)borate,CCCCn1cc[n+](C)c1|[B-]1(OC(=O)C(=O)O1)(F)F,0.2976
1-butyl-3-methylimidazolium dihydrogen phosphate,159.4060363,3.273617423,4.78034725,1-butyl-3-methylimidazolium,dihydrogen phosphate,CCCCn1cc[n+](C)c1|OP(=O)(O)[O-],0.419
1-butyl-3-methylimidazolium glycinate,189.1992505,6.364670562,10.66062834,1-butyl-3-methylimidazolium,glycinate,CCCCn1cc[n+](C)c1|C(C(=O)[O-])N,0.004496704
1-butyl-3-methylimidazolium glycolate,200.4203364,5.046455704,6.731500424,1-butyl-3-methylimidazolium,glycolate,CCCCn1cc[n+](C)c1|C(C(=O)[O-])O,0.039233714
1-butyl-3-methylimidazolium hexafluoroantimonate,172.3448,4.102304851,5.68190758,1-butyl-3-methylimidazolium,hexafluoroantimonate,CCCCn1cc[n+](C)c1|F[Sb-](F)(F)(F)(F)F,0.273
1-butyl-3-methylimidazolium hexafluorophosphate,176.5735407,4.782117429,6.711603988,1-butyl-3-methylimidazolium,hexafluorophosphate,CCCCn1cc[n+](C)c1|F[P-](F)(F)(F)(F)F,0.15
1-butyl-3-methylimidazolium hydrogen carbonate,191.9825236,2.167477347,2.771475368,1-butyl-3-methylimidazolium,hydrogen carbonate,CCCCn1cc[n+](C)c1|C(=O)(O)[O-],0.376
1-butyl-3-methylimidazolium iodide,219.194055,3.654498942,4.646897001,1-butyl-3-methylimidazolium,iodide,CCCCn1cc[n+](C)c1|[I-],0.032567501
1-butyl-3-methylimidazolium lactate,197.1284664,4.965496902,7.27655889,1-butyl-3-methylimidazolium,lactate,CCCCn1cc[n+](C)c1|CC(C(=O)[O-])O,0.024768651
1-butyl-3-methylimidazolium methyl sulfate,172.3448,5.488172044,7.964998476,1-butyl-3-methylimidazolium,methyl sulfate,CCCCn1cc[n+](C)c1|O=S(OC)([O-])=O,0.099
1-butyl-3-methylimidazolium phenyltrifluoroborate,184.5227609,3.93930437,5.283548482,1-butyl-3-methylimidazolium,phenyltrifluoroborate,CCCCn1cc[n+](C)c1|F[B-](F)(F)C1=CC=CC=C1,0.191370052
1-butyl-3-methylimidazolium salicylate,258.4303448,0.736811771,1.373407947,1-butyl-3-methylimidazolium,salicylate,CCCCn1cc[n+](C)c1|C1=CC=C(C(=C1)C(=O)O)[O-],0.039
1-butyl-3-methylimidazolium taurate,223.8883413,2.772259917,4.258353707,1-butyl-3-methylimidazolium,taurate,CCCCn1cc[n+](C)c1|C(CS(=O)(=O)[O-])N,0.0161
1-butyl-3-methylimidazolium tetrafluoroborate,173.7693977,4.848737028,6.040600688,1-butyl-3-methylimidazolium,tetrafluoroborate,CCCCn1cc[n+](C)c1|[B-](F)(F)(F)F,0.35
1-butyl-3-methylimidazolium thiocyanate,272.1970959,0.943929004,0.329171316,1-butyl-3-methylimidazolium,thiocyanate,CCCCn1cc[n+](C)c1|C(#N)[S-],0.456
1-butyl-3-methylimidazolium tricyanomethane,185.8812439,3.321590271,2.92801468,1-butyl-3-methylimidazolium,tricyanomethane,CCCCn1cc[n+](C)c1|C(#N)C(C#N)C#N,1.202814163
1-butyl-3-methylimidazolium triflate,142.9805777,5.175347969,8.38313383,1-butyl-3-methylimidazolium,triflate,CCCCn1cc[n+](C)c1|C(F)(F)(F)S(=O)(=O)[O-],0.29
1-butyl-3-methylimidazolium trifluoro(2-methoxyphenyl)borate,175.6704708,7.408399583,11.89778633,1-butyl-3-methylimidazolium,trifluoro(2-methoxyphenyl)borate,CCCCn1cc[n+](C)c1|[B-](C1=CC=CC=C1OC)(F)(F)F,0.013903291
1-butyl-3-methylimidazolium trifluoroacetate,174.5970792,4.573265143,5.768567521,1-butyl-3-methylimidazolium,trifluoroacetate,CCCCn1cc[n+](C)c1|C(=O)(C(F)(F)F)[O-],0.332
1-butyl-3-methylimidazolium trifluoromethanesulfonate,143.2755196,5.162284965,8.346204421,1-butyl-3-methylimidazolium,trifluoromethanesulfonate,CCCCn1cc[n+](C)c1|C(F)(F)(F)S(=O)(=O)[O-],0.29
"1-butyl-3-methylpyridinium 1,1,1-trifluoro-N-[(trifluoromethyl)sulfonyl]methanesulfonamide",167.4220352,4.342612573,6.125942484,1-butyl-3-methylpyridinium,"1,1,1-trifluoro-N-[(trifluoromethyl)sulfonyl]methanesulfonamide",CCCC[N+]1=CC=CC(=C1)C|C(F)(F)(F)S(=O)(=O)[N-]S(=O)(=O)C(F)(F)F,0.272
1-butyl-3-methylpyridinium bis(trifluoromethylsulfonyl)imide,187.9488338,3.880819162,4.968635523,1-butyl-3-methylpyridinium,bis(trifluoromethylsulfonyl)imide,CCCC[N+]1=CC=CC(=C1)C|C(F)(F)(F)S(=O)(=O)[N-]S(=O)(=O)C(F)(F)F,0.213910541
1-butyl-3-methylpyridinium dicyanamide,187.4690028,4.507592218,4.310000272,1-butyl-3-methylpyridinium,dicyanamide,CCCC[N+]1=CC=CC(=C1)C|C(#N)[N-]C#N,0.838
1-butyl-3-methylpyridinium tetrafluoroborate,187.0172313,5.029874389,6.091991652,1-butyl-3-methylpyridinium,tetrafluoroborate,CCCC[N+]1=CC=CC(=C1)C|[B-](F)(F)(F)F,0.21
1-butyl-3-pentylimidazolium bis((trifluoromethyl)sulfonyl)imide,167.5047883,4.156995376,6.478049418,1-butyl-3-pentylimidazolium,bis((trifluoromethyl)sulfonyl)imide,CCCCC[N+]1=CN(C=C1)CCCC|C(F)(F)(F)S(=O)(=O)[N-]S(=O)(=O)C(F)(F)F,0.164
1-butyl-3-pentylimidazolium bis(trifluoromethylsulfonyl)imide,167.5047883,4.156995376,6.478049418,1-butyl-3-pentylimidazolium,bis(trifluoromethylsulfonyl)imide,CCCCC[N+]1=CN(C=C1)CCCC|C(F)(F)(F)S(=O)(=O)[N-]S(=O)(=O)C(F)(F)F,0.164
"1-butyl-4-methyl-1H-1,2,4-triazol-4-ium bis(trifluoromethylsulfonyl)imide",190.6701955,3.572413716,5.065036568,"1-butyl-4-methyl-1H-1,2,4-triazol-4-ium",bis(trifluoromethylsulfonyl)imide,CCCCN1C=[N+](C=N1)C|C(F)(F)(F)S(=O)(=O)[N-]S(=O)(=O)C(F)(F)F,0.122
1-butyl-4-methylpyridinium bis((trifluoromethyl)sulfonyl)amide,174.247407,4.147616578,5.385982367,1-butyl-4-methylpyridinium,bis((trifluoromethyl)sulfonyl)amide,CCCC[N+]1=CC=C(C=C1)C|C(F)(F)(F)S(=O)(=O)[N-]S(=O)(=O)C(F)(F)F,0.341
1-butyl-4-methylpyridinium bis(trifluoromethylsulfonyl)imide,174.247407,4.147616578,5.385982367,1-butyl-4-methylpyridinium,bis(trifluoromethylsulfonyl)imide,CCCC[N+]1=CC=C(C=C1)C|C(F)(F)(F)S(=O)(=O)[N-]S(=O)(=O)C(F)(F)F,0.341
1-butyl-4-methylpyridinium tetrafluoroborate,192.8282286,5.129271462,5.959753764,1-butyl-4-methylpyridinium,tetrafluoroborate,CCCC[N+]1=CC=C(C=C1)C|[B-](F)(F)(F)F,0.1854
1-butylpyridinium bis(trifluoromethylsulfonyl)imide,163.4708769,4.405887511,6.248354779,1-butylpyridinium,bis(trifluoromethylsulfonyl)imide,CCCC[n+]1ccccc1|C(F)(F)(F)S(=O)(=O)[N-]S(=O)(=O)C(F)(F)F,0.325
1-butylpyridinium bis[(trifluoromethyl)sulfonyl]imide,168.9846249,4.278227163,5.82727456,1-butylpyridinium,bis[(trifluoromethyl)sulfonyl]imide,CCCC[n+]1ccccc1|C(F)(F)(F)S(=O)(=O)[N-]S(=O)(=O)C(F)(F)F,0.3263
1-butylpyridinium dicyanamide,172.3448,4.507104728,4.602451296,1-butylpyridinium,dicyanamide,CCCC[n+]1ccccc1|C(#N)[N-]C#N,1.48
1-butylpyridinium phenyltrifluoroborate,182.6912101,4.385828515,5.959916372,1-butylpyridinium,phenyltrifluoroborate,CCCC[n+]1ccccc1|F[B-](F)(F)C1=CC=CC=C1,0.161555461
1-butylpyridinium tetrafluoroborate,205.9798162,3.785320855,4.002449896,1-butylpyridinium,tetrafluoroborate,CCCC[n+]1ccccc1|[B-](F)(F)(F)F,0.242
1-butylpyridinium triflate,258.0895317,0.383248315,0.52198913,1-butylpyridinium,triflate,CCCC[n+]1ccccc1|C(F)(F)(F)S(=O)(=O)[O-],0.299
1-butylpyridinium trifluoromethanesulfonate,168.5283407,4.962232916,7.035139821,1-butylpyridinium,trifluoromethanesulfonate,CCCC[n+]1ccccc1|C(F)(F)(F)S(=O)(=O)[O-],0.208912014
1-butylpyrrolidinium bis(trifluoromethylsulfonyl)imide,182.0431838,3.862343236,4.893317124,1-butylpyrrolidinium,bis(trifluoromethylsulfonyl)imide,CCCC[NH+]1CCCC1|C(F)(F)(F)S(=O)(=O)[N-]S(=O)(=O)C(F)(F)F,0.299149329
1-butyronitrile-3-methylimidazolium tetrafluoroborate,174.1181346,4.53348165,6.771603244,1-butyronitrile-3-methylimidazolium,tetrafluoroborate,C[N+]1=CN(C=C1)CCCC|[B-](F)(F)(F)F,0.123
1-cyclopentyl-3-butylimidazolium bis((trifluoromethyl)sulfonyl)imide,164.8781561,4.280007969,6.537373603,1-cyclopentyl-3-butylimidazolium,bis((trifluoromethyl)sulfonyl)imide,CCCC[N+]1=CN(C=C1)C2CCCC2|C(F)(F)(F)S(=O)(=O)[N-]S(=O)(=O)C(F)(F)F,0.197
1-cyclopentyl-3-butylimidazolium bis(trifluoromethylsulfonyl)imide,164.8781561,4.280007969,6.537373603,1-cyclopentyl-3-butylimidazolium,bis(trifluoromethylsulfonyl)imide,CCCC[N+]1=CN(C=C1)C2CCCC2|C(F)(F)(F)S(=O)(=O)[N-]S(=O)(=O)C(F)(F)F,0.197
1-decyl-3-methylimidazolium tetrafluoroborate,140.8693669,6.055840787,12.30590552,1-decyl-3-methylimidazolium,tetrafluoroborate,CCCCCCCCCCN1C=C[N+](=C1)C|[B-](F)(F)(F)F,0.0349
"1-decyl-4-methyl-1H-1,2,4-triazol-4-ium bis(trifluoromethylsulfonyl)imide",174.0517124,3.474333344,7.076947696,"1-decyl-4-methyl-1H-1,2,4-triazol-4-ium",bis(trifluoromethylsulfonyl)imide,CCCCCCCCCCN1C=[N+](C=N1)C|C(F)(F)(F)S(=O)(=O)[N-]S(=O)(=O)C(F)(F)F,0.0336
1-dodecyl-3-methyl-1H-imidazolium bis(trifluoromethylsulfonyl)imide,136.197688,2.129910094,6.661510863,1-dodecyl-3-methyl-1H-imidazolium,bis(trifluoromethylsulfonyl)imide,CCCCCCCCCCCCN1C=C[N+](=C1)C|C(F)(F)(F)S(=O)(=O)[N-]S(=O)(=O)C(F)(F)F,0.0595
1-dodecyl-3-methylimidazolium tetrafluoroborate,137.0837487,6.106459804,13.25778515,1-dodecyl-3-methylimidazolium,tetrafluoroborate,CCCCCCCCCCCCN1C=C[N+](=C1)C|[B-](F)(F)(F)F,0.022504866
"1-dodecyl-4-methyl-1H-1,2,4-triazol-4-ium bis(trifluoromethylsulfonyl)imide",177.3787456,3.642032662,7.43617098,"1-dodecyl-4-methyl-1H-1,2,4-triazol-4-ium",bis(trifluoromethylsulfonyl)imide,C[N+]1=CN(CCCCCCCCCCCC)N=C1|C(F)(F)(F)S(=O)(=O)[N-]S(=O)(=O)C(F)(F)F,0.023
1-ethyl-1-methylpiperidin-1-ium ethyl phosphonate,172.3448,1.424903727,4.156060063,1-ethyl-1-methylpiperidin-1-ium,ethyl phosphonate,CC[N+]1(CCCCC1)C|[O-]P(OCC)=O,0.078
1-ethyl-1-methylpyrrolidinium bis(trifluoromethylsulfonyl)imide,130.0063738,4.623563094,7.451292201,1-ethyl-1-methylpyrrolidinium,bis(trifluoromethylsulfonyl)imide,CC[N+]1(CCCC1)C|C(F)(F)(F)S(=O)(=O)[N-]S(=O)(=O)C(F)(F)F,0.493314593
"1-ethyl-2,3-dimethylimidazolium bis(trifluoromethylsulfonyl)imide",167.9226384,4.452396315,5.858494089,"1-ethyl-2,3-dimethylimidazolium",bis(trifluoromethylsulfonyl)imide,CCN1C=C[N+](=C1C)C|C(F)(F)(F)S(=O)(=O)[N-]S(=O)(=O)C(F)(F)F,0.383
"1-ethyl-2,3-dimethylimidazolium hydrogen sulfate",139.9928795,6.309593636,10.79019591,"1-ethyl-2,3-dimethylimidazolium",hydrogen sulfate,CCN1C=C[N+](=C1C)C|OS(=O)(=O)[O-],0.15
1-ethyl-2-methylpyridinium bis((trifluoromethyl)sulfonyl)amide,180.6522066,4.128020643,5.130187358,1-ethyl-2-methylpyridinium,bis((trifluoromethyl)sulfonyl)amide,CC[N+]1=CC=CC=C1C|C(F)(F)(F)S(=O)(=O)[N-]S(=O)(=O)C(F)(F)F,0.326
1-ethyl-2-methylpyridinium bis(trifluoromethylsulfonyl)imide,180.6522066,4.128020643,5.130187358,1-ethyl-2-methylpyridinium,bis(trifluoromethylsulfonyl)imide,CC[N+]1=CC=CC=C1C|C(F)(F)(F)S(=O)(=O)[N-]S(=O)(=O)C(F)(F)F,0.326
1-ethyl-3-methyl-1H-imidazolium bis(fluorosulfonyl)amide,136.696832,4.806129739,5.811150211,1-ethyl-3-methyl-1H-imidazolium,bis(fluorosulfonyl)amide,CC[NH+]1CN(C=C1)C|[N-](S(=O)(=O)F)S(=O)(=O)F,1.64
1-ethyl-3-methyl-1H-imidazolium tricyanomethanide,196.7749548,3.746105059,3.381619279,1-ethyl-3-methyl-1H-imidazolium,tricyanomethanide,CC[NH+]1CN(C=C1)C|C(#N)[C-](C#N)C#N,0.76
1-ethyl-3-methylimidazolium 2-(2-methoxyethoxy) ethylsulfate,191.1509185,4.059004528,5.316383665,1-ethyl-3-methylimidazolium,2-(2-methoxyethoxy) ethylsulfate,CCn1cc[n+](C)c1|COCCOCCOS(=O)(=O)[O-],0.147
1-ethyl-3-methylimidazolium 4-methylbenzenesulfonate,197.2115906,3.920596749,5.33560253,1-ethyl-3-methylimidazolium,4-methylbenzenesulfonate,CCn1cc[n+](C)c1|CC1=CC=C(C=C1)S(=O)(=O)[O-],0.0865
1-ethyl-3-methylimidazolium acetate,181.0125652,5.062255177,6.071595558,1-ethyl-3-methylimidazolium,acetate,CCn1cc[n+](C)c1|CC(=O)[O-],0.287
1-ethyl-3-methylimidazolium bis(trifluoromethylsulfonyl)imide,167.5213349,3.967600134,4.42415589,1-ethyl-3-methylimidazolium,bis(trifluoromethylsulfonyl)imide,CCn1cc[n+](C)c1|C(F)(F)(F)S(=O)(=O)[N-]S(=O)(=O)C(F)(F)F,0.86
1-ethyl-3-methylimidazolium bis[(trifluoromethyl)sulfonyl]imide,171.0099573,3.859738522,4.177357658,1-ethyl-3-methylimidazolium,bis[(trifluoromethyl)sulfonyl]imide,CCn1cc[n+](C)c1|C(F)(F)(F)S(=O)(=O)[N-]S(=O)(=O)C(F)(F)F,0.86
1-ethyl-3-methylimidazolium bromide,207.2904804,4.938902537,5.237217592,1-ethyl-3-methylimidazolium,bromide,CCn1cc[n+](C)c1|[Br-],0.136138724
1-ethyl-3-methylimidazolium chloride,172.3448,7.007919341,10.25463337,1-ethyl-3-methylimidazolium,chloride,CCn1cc[n+](C)c1|[Cl-],0.061037535
1-ethyl-3-methylimidazolium decyl sulfate,258.2290518,4.032427642,3.509693274,1-ethyl-3-methylimidazolium,decyl sulfate,CCn1cc[n+](C)c1|CCCCCCCCCCOS(=O)(=O)[O-],0.001441552
1-ethyl-3-methylimidazolium dicyanamide,160.8485115,4.677229928,4.183555159,1-ethyl-3-methylimidazolium,dicyanamide,CCn1cc[n+](C)c1|C(#N)[N-]C#N,2.63
"1-ethyl-3-methylimidazolium difluorobis(2,2,2-trifluoroacetoxy)borate",174.1063226,4.065884309,4.082318652,1-ethyl-3-methylimidazolium,"difluorobis(2,2,2-trifluoroacetoxy)borate",CCn1cc[n+](C)c1|[B-](OC(=O)C(F)(F)F)(OC(=O)C(F)(F)F)(F)F,1.117
1-ethyl-3-methylimidazolium difluorobis(acetato)borate,186.1563398,5.09372411,6.031412329,1-ethyl-3-methylimidazolium,difluorobis(acetato)borate,CCn1cc[n+](C)c1|B([O-])(OOC(=O)CF)OOC(=O)CF,0.2539
1-ethyl-3-methylimidazolium difluoromono(malonato)borate,197.5936728,4.461476972,4.621777493,1-ethyl-3-methylimidazolium,difluoromono(malonato)borate,CCn1cc[n+](C)c1|[B-]1(OC(=O)CC(=O)O1)(F)F,0.3456
1-ethyl-3-methylimidazolium difluoromono(oxalato)borate,201.0851607,4.383463136,3.871182086,1-ethyl-3-methylimidazolium,difluoromono(oxalato)borate,CCn1cc[n+](C)c1|[B-]1(OC(=O)C(=O)O1)(F)F,0.6619
1-ethyl-3-methylimidazolium ethyl sulfate,178.7314543,4.602343316,5.544373214,1-ethyl-3-methylimidazolium,ethyl sulfate,CCn1cc[n+](C)c1|CCOS(=O)(=O)[O-],0.381
1-ethyl-3-methylimidazolium hexafluorophosphate,172.3448,4.899131686,6.045055782,1-ethyl-3-methylimidazolium,hexafluorophosphate,CCn1cc[n+](C)c1|F[P-](F)(F)(F)(F)F,0.414622268
1-ethyl-3-methylimidazolium iodide,44.95538301,12.31621891,34.02187304,1-ethyl-3-methylimidazolium,iodide,CCn1cc[n+](C)c1|[I-],0.021370794
1-ethyl-3-methylimidazolium methanesulfonate,196.5315509,4.396080164,4.826363944,1-ethyl-3-methylimidazolium,methanesulfonate,CCn1cc[n+](C)c1|CS(=O)(=O)[O-],0.2594
1-ethyl-3-methylimidazolium methyl sulfate,182.3317258,4.438601477,4.803242954,1-ethyl-3-methylimidazolium,methyl sulfate,CCn1cc[n+](C)c1|O=S(OC)([O-])=O,0.547
1-ethyl-3-methylimidazolium methylsulfate,182.3317351,4.438601177,4.803242281,1-ethyl-3-methylimidazolium,methylsulfate,CCn1cc[n+](C)c1|COS(=O)(=O)[O-],0.602
1-ethyl-3-methylimidazolium octyl sulfate,156.2237298,5.049572646,9.598466021,1-ethyl-3-methylimidazolium,octyl sulfate,CCn1cc[n+](C)c1|CCCCCCCCOS(=O)(=O)[O-],0.046
1-ethyl-3-methylimidazolium phenyltrifluoroborate,172.3448,4.447057706,5.269422337,1-ethyl-3-methylimidazolium,phenyltrifluoroborate,CCn1cc[n+](C)c1|F[B-](F)(F)C1=CC=CC=C1,0.553829397
1-ethyl-3-methylimidazolium tetracyanoborate,187.2415383,4.041438932,3.320756439,1-ethyl-3-methylimidazolium,tetracyanoborate,CCn1cc[n+](C)c1|[B-](C#N)(C#N)(C#N)C#N,1.556
1-ethyl-3-methylimidazolium tetrafluoroborate,246.3580214,3.150522361,1.317348988,1-ethyl-3-methylimidazolium,tetrafluoroborate,CCn1cc[n+](C)c1|[B-](F)(F)(F)F,0.91
1-ethyl-3-methylimidazolium thiocyanate,66.38785152,5.697097637,9.770151459,1-ethyl-3-methylimidazolium,thiocyanate,CCn1cc[n+](C)c1|C(#N)[S-],1.874
1-ethyl-3-methylimidazolium tosylate,294.2588043,2.767857136,1.687910043,1-ethyl-3-methylimidazolium,tosylate,CCn1cc[n+](C)c1|CC1=CC=C(C=C1)S(=O)(=O)[O-],3.49E-22
1-ethyl-3-methylimidazolium triflate,220.7696864,2.015936917,1.3658888,1-ethyl-3-methylimidazolium,triflate,CCn1cc[n+](C)c1|C(F)(F)(F)S(=O)(=O)[O-],0.81
1-ethyl-3-methylimidazolium trifluoromethanesulfonate,155.0880504,4.590578605,5.55910012,1-ethyl-3-methylimidazolium,trifluoromethanesulfonate,CCn1cc[n+](C)c1|C(F)(F)(F)S(=O)(=O)[O-],0.81
1-ethyl-3-methylimidazolium tris(pentafluoroethyl)trifluorophosphate,168.1716706,4.15702071,5.163605764,1-ethyl-3-methylimidazolium,tris(pentafluoroethyl)trifluorophosphate,CCn1cc[n+](C)c1|C(C(F)(F)[P-](C(C(F)(F)F)(F)F)(C(C(F)(F)F)(F)F)(F)(F)F)(F)(F)F,0.539
1-ethyl-3-methylpyridinium perfluoropentanoate,174.0589253,4.293891958,6.61702236,1-ethyl-3-methylpyridinium,perfluoropentanoate,CC[N+]1=CC=CC(=C1)C|C(=O)(C(C(C(C(F)(F)F)(F)F)(F)F)(F)F)[O-],0.12
"1-ethyl-4-methyl-1H-1,2,4-triazol-4-ium bis(trifluoromethylsulfonyl)imide",186.1757294,3.743972381,4.528868278,"1-ethyl-4-methyl-1H-1,2,4-triazol-4-ium",bis(trifluoromethylsulfonyl)imide,CCN1C=[N+](C=N1)C|C(F)(F)(F)S(=O)(=O)[N-]S(=O)(=O)C(F)(F)F,0.324
1-ethyl-4-methylpyridinium bis((trifluoromethyl)sulfonyl)amide,174.9236651,3.969730628,4.342179099,1-ethyl-4-methylpyridinium,bis((trifluoromethyl)sulfonyl)amide,CC[N+]1=CC=C(C=C1)C|C(F)(F)(F)S(=O)(=O)[N-]S(=O)(=O)C(F)(F)F,0.763
1-ethyl-4-methylpyridinium bis(trifluoromethylsulfonyl)imide,174.9236651,3.969730628,4.342179099,1-ethyl-4-methylpyridinium,bis(trifluoromethylsulfonyl)imide,CC[N+]1=CC=C(C=C1)C|C(F)(F)(F)S(=O)(=O)[N-]S(=O)(=O)C(F)(F)F,0.763
1-ethylimidazolium bis(trifluoromethylsulfonyl)imide,121.2025683,4.659126182,7.982464003,1-ethylimidazolium,bis(trifluoromethylsulfonyl)imide,CC[N+]1=CNC=C1|C(F)(F)(F)S(=O)(=O)[N-]S(=O)(=O)C(F)(F)F,0.568
1-ethylpyridinium bis(trifluoromethylsulfonyl)imide,228.7729425,2.149578419,1.426511231,1-ethylpyridinium,bis(trifluoromethylsulfonyl)imide,CC[N+]1=CC=CC=C1|C(F)(F)(F)S(=O)(=O)[N-]S(=O)(=O)C(F)(F)F,0.786
