Repository: WangGroupFDU/ILGen

# ILGen

ILGen: An Ionic Liquid Generator Based on the BRICS Algorithm

## Features

1. **Core and Skeleton Extraction**: Process cation and anion data to extract core structures and skeletons.
2. **New Ion Generation**: Combine extracted cores and skeletons to create novel cations and anions.
3. **Property Prediction**: Predict properties of newly generated ionic liquids using pre-trained machine learning models.

---

### Clone the Repository

File: dataset/filtered_ILThermo_conductivity_final.csv (part 1 of 6)
Name,Structure Graph ID,ID,Ea (J/mol),A,RT_conductivity (S/m),SMILES,Cation Name,Anion Name,Cation SMILES,Anion SMILES,reference,source
3-hexyl-1-methylimidazolium tricyanomethanide,AAxZyO,SKbPa,74066.26917,876496000000.0,0.092507934,CCCCCCN1C=C[N+](=C1)C.C(=C(C#N)C#N)=[N-],3-hexyl-1-methylimidazolium,tricyanomethanide,CCCCCCN1C=C[N+](=C1)C,C(=C(C#N)C#N)=[N-],"Musial, M.; Cheng, S.; Wojnarowska, Z.; Paluch, M. (2020) J. Mol. Liq. 317, 113971.",commercial source
1-ethyl-3-methylimidazolium tetrafluoroborate,AAmDom,SzShh,68282.24832,74116885561.0,0.080671323,[B-](F)(F)(F)F.CCN1C=C[N+](=C1)C,1-ethyl-3-methylimidazolium,tetrafluoroborate,CCN1C=C[N+](=C1)C,[B-](F)(F)(F)F,"Vila, J.; Fernandez-Castro, B.; Rilo, E.; Carrete, J.; Dominguez-Perez, M.; Rodriguez, J. R.; Garcia, M.; Varela, L. M.; Cabeza, O. (2012) Fluid Phase Equilib. 320, 1-10.",commercial source
1-butyl-3-methylimidazolium bis(trifluoromethylsulfonyl)imide,ABchwx,lcLyt,26683.15991,8905.878998,0.18824754,CCCCN1C=C[N+](=C1)C.C(F)(F)(F)S(=O)(=O)[N-]S(=O)(=O)C(F)(F)F,1-butyl-3-methylimidazolium,bis(trifluoromethylsulfonyl)imide,CCCCN1C=C[N+](=C1)C,C(F)(F)(F)S(=O)(=O)NS(=O)(=O)C(F)(F)F,"Kanakubo, M.; Harris, K. R.; Tsuchihashi, N.; Ibuki, K.; Ueno, M. (2015) J. Chem. Eng. Data 60(5), 1495-1503.",synthesized by the authors
1-hexyl-3-methylimidazolium bis[(trifluoromethyl)sulfonyl]imide,ABiCtA,UCWxh,32426.83934,75112.75163,0.156480815,CCCCCCn1cc[n+](C)c1.O=S(=O)([N-]S(=O)(=O)C(F)(F)F)C(F)(F)F,1-hexyl-3-methylimidazolium,bis[(trifluoromethyl)sulfonyl]imide,CCCCCCN1C=C[N+](=C1)C,C(F)(F)(F)S(=O)(=O)NS(=O)(=O)C(F)(F)F,"Harris, K. R.; Kanakubo, M. (2022) J. Mol. Liq. 358, 119109.",synthesized by the authors
triethyl(pentyl)phosphonium bis((trifluoromethyl)sulfonyl)amide,ABmOjS,CEPCt,37297.73885,236054.3621,0.068923496,CCCCC[P+](CC)(CC)CC.O=S(=O)([N-]S(=O)(=O)C(F)(F)F)C(F)(F)F,triethyl(pentyl)phosphonium,bis((trifluoromethyl)sulfonyl)amide,CCCCC[P+](CC)(CC)CC,O=S(=O)([N-]S(=O)(=O)C(F)(F)F)C(F)(F)F,"Harris, Kenneth R.; Kanakubo, Mitsuhiro; Kodama, Daisuke; Makino, Takashi; Mizuguchi, Yohei; Watanabe, Masaki; Watanabe, Tsutomu (2018) J. Chem. Eng. Data 63(6), 2015-2027.",synthesized by the authors
triethyloctylphosphonium bis(trifluoromethylsulfonyl)imide,ABuTny,JgVkC,40770.66489,534333.9054,0.038432959,CCCCCCCC[P+](CC)(CC)CC.O=S(=O)([N-]S(=O)(=O)C(F)(F)F)C(F)(F)F,triethyloctylphosphonium,bis(trifluoromethylsulfonyl)imide,CCCCCCCC[P+](CC)(CC)CC,C(F)(F)(F)S(=O)(=O)NS(=O)(=O)C(F)(F)F,"Harris, Kenneth R.; Kanakubo, Mitsuhiro; Kodama, Daisuke; Makino, Takashi; Mizuguchi, Yohei; Suzuki, Yuki; Watanabe, Tsutomu (2023) J. Chem. Eng. Data 68(3), 549-560.",commercial source
1-butyl-3-methylimidazolium tetrafluoroborate,AArYBF,IPPmc,30356.27527,59110.83249,0.283910738,[B-](F)(F)(F)F.CCCCN1C=C[N+](=C1)C,1-butyl-3-methylimidazolium,tetrafluoroborate,CCCCN1C=C[N+](=C1)C,[B-](F)(F)(F)F,"Harris, K. R.; Kanakubo, M.; Tsuchihashi, N.; Ibuki, K.; Ueno, M. (2008) J. Phys. Chem. B 112, 9830-9840.",commercial source
1-hexyl-3-methylimidazolium hexafluorophosphate,ABICIG,RbwnR,40446.69628,551391.8965,0.045197194,CCCCCCN1C=C[N+](=C1)C.F[P-](F)(F)(F)(F)F,1-hexyl-3-methylimidazolium,hexafluorophosphate,CCCCCCN1C=C[N+](=C1)C,F[P-](F)(F)(F)(F)F,"Harris, K. R.; Kanakubo, M.; Tsuchihashi, N.; Ibuki, K.; Ueno, M. (2008) J. Phys. Chem. B 112, 9830-9840.",commercial source
1-ethyl-3-methylimidazolium 4-methylbenzenesulfonate,ABCPbo,fKJbw,74983.55046,949384776.1,6.92e-05,CCN1C=C[N+](=C1)C.CC1=CC=C(C=C1)S(=O)(=O)[O-],1-ethyl-3-methylimidazolium,4-methylbenzenesulfonate,CCN1C=C[N+](=C1)C,CC1=CC=C(C=C1)S(=O)(=O)[O-],"Vila, J.; Fernandez-Castro, B.; Rilo, E.; Carrete, J.; Dominguez-Perez, M.; Rodriguez, J. R.; Garcia, M.; Varela, L. M.; Cabeza, O. (2012) Fluid Phase Equilib. 320, 1-10.",commercial source
1-butyl-1-methylpyrrolidinium bis[(trifluoromethyl)sulfonyl]imide,ABdMNo,Zabkl,26398.2926,12232.64926,0.290056374,CCCC[N+]1(C)CCCC1.O=S(=O)([N-]S(=O)(=O)C(F)(F)F)C(F)(F)F,1-butyl-1-methylpyrrolidinium,bis[(trifluoromethyl)sulfonyl]imide,CCCC[N+]1(CCCC1)C,O=S(=O)([N-]S(=O)(=O)C(F)(F)F)C(F)(F)F,"Vranes, M.; Dozic, S.; Gadzuric, S. (2012) J. Chem. Eng. Data 57(4), 1072-1077.",commercial source
1-butyl-3-methylimidazolium bis(trifluoromethylsulfonyl)imide,ABchwx,MgKtv,25400.98588,11718.14781,0.415480994,CCCCN1C=C[N+](=C1)C.C(F)(F)(F)S(=O)(=O)[N-]S(=O)(=O)C(F)(F)F,1-butyl-3-methylimidazolium,bis(trifluoromethylsulfonyl)imide,CCCCN1C=C[N+](=C1)C,C(F)(F)(F)S(=O)(=O)NS(=O)(=O)C(F)(F)F,"Vranes, M.; Dozic, S.; Gadzuric, S. (2012) J. Chem. Eng. Data 57(4), 1072-1077.",commercial source
1-methyl-3-octylimidazolium tetrafluoroborate,ABCNhW,OQFiO,40206.36318,583417.7709,0.052691145,[B-](F)(F)(F)F.CCCCCCCCN1C=C[N+](=C1)C,1-methyl-3-octylimidazolium,tetrafluoroborate,CCCCCCCCN1C=C[N+](=C1)C,[B-](F)(F)(F)F,"Kanakubo, M.; Harris, K. R.; Tsuchihashi, N.; Ibuki, K.; Ueno, M. (2007) Fluid Phase Equilib. 261(1-2), 414-420.",synthesized by the authors
1-octyl-3-methylimidazolium hexafluorophosphate,ABNWoR,gYJLE,47137.8037,4206012.908,0.023185965,CCCCCCCCN1C=C[N+](=C1)C.F[P-](F)(F)(F)(F)F,1-octyl-3-methylimidazolium,hexafluorophosphate,CCCCCCCCN1C=C[N+](=C1)C,F[P-](F)(F)(F)(F)F,"Kanakubo, M.; Harris, K. R.; Tsuchihashi, N.; Ibuki, K.; Ueno, M. (2007) Fluid Phase Equilib. 261(1-2), 414-420.",synthesized by the authors
1-butyl-3-methylimidazolium hexafluorophosphate,ABChJv,CexnY,34240.59257,95129.33165,0.095342903,CCCCN1C=C[N+](=C1)C.F[P-](F)(F)(F)(F)F,1-butyl-3-methylimidazolium,hexafluorophosphate,CCCCN1C=C[N+](=C1)C,F[P-](F)(F)(F)(F)F,"Kanakubo, M.; Harris, K. R.; Tsuchihashi, N.; Ibuki, K.; Ueno, M. (2007) J. Phys. Chem. B 111(8), 2062-2069.",synthesized by the authors
1-butyl-3-methylimidazolium bis(trifluoromethylsulfonyl)imide,ABchwx,yXNix,26312.83891,14762.52483,0.362321581,CCCCN1C=C[N+](=C1)C.C(F)(F)(F)S(=O)(=O)[N-]S(=O)(=O)C(F)(F)F,1-butyl-3-methylimidazolium,bis(trifluoromethylsulfonyl)imide,CCCCN1C=C[N+](=C1)C,C(F)(F)(F)S(=O)(=O)NS(=O)(=O)C(F)(F)F,"Kanakubo, M.; Harris, K. R.; Tsuchihashi, N.; Ibuki, K.; Ueno, M. (2015) J. Chem. Eng. Data 60(5), 1495-1503.",synthesized by the authors
1-ethyl-3-methylimidazolium bromide,AAkmTS,hVyJQ,23745.28637,5982.162228,0.413649516,CCN1C=C[N+](=C1)C.[Br-],1-ethyl-3-methylimidazolium,bromide,CCN1C=C[N+](=C1)C,[Br-],"Vila, J.; Fernandez-Castro, B.; Rilo, E.; Carrete, J.; Dominguez-Perez, M.; Rodriguez, J. R.; Garcia, M.; Varela, L. M.; Cabeza, O. (2012) Fluid Phase Equilib. 320, 1-10.",commercial source
1-hexadecyl-3-methylimidazolium tetrafluoroborate,ABXrSr,jrFLc,50067.2986,1753639.619,0.002965112,[B-](F)(F)(F)F.CCCCCCCCCCCCCCCCN1C=C[N+](=C1)C,1-hexadecyl-3-methylimidazolium,tetrafluoroborate,CCCCCCCCCCCCCCCCN1C=C[N+](=C1)C,[B-](F)(F)(F)F,"Vila, J.; Fernandez-Castro, B.; Rilo, E.; Carrete, J.; Dominguez-Perez, M.; Rodriguez, J. R.; Garcia, M.; Varela, L. M.; Cabeza, O. (2012) Fluid Phase Equilib. 320, 1-10.",commercial source
1-ethyl-3-methylimidazolium 4-methylbenzenesulfonate,ABCPbo,OTljE,48938.29398,7101914.15,0.018935649,CCN1C=C[N+](=C1)C.CC1=CC=C(C=C1)S(=O)(=O)[O-],1-ethyl-3-methylimidazolium,4-methylbenzenesulfonate,CCN1C=C[N+](=C1)C,CC1=CC=C(C=C1)S(=O)(=O)[O-],"Vila, J.; Fernandez-Castro, B.; Rilo, E.; Carrete, J.; Dominguez-Perez, M.; Rodriguez, J. R.; Garcia, M.; Varela, L. M.; Cabeza, O. (2012) Fluid Phase Equilib. 320, 1-10.",commercial source
triethyl(pentyl)phosphonium bis((trifluoromethyl)sulfonyl)amide,ABmOjS,bhgga,31648.60621,53786.92676,0.153381255,CCCCC[P+](CC)(CC)CC.O=S(=O)([N-]S(=O)(=O)C(F)(F)F)C(F)(F)F,triethyl(pentyl)phosphonium,bis((trifluoromethyl)sulfonyl)amide,CCCCC[P+](CC)(CC)CC,O=S(=O)([N-]S(=O)(=O)C(F)(F)F)C(F)(F)F,"Harris, Kenneth R.; Kanakubo, Mitsuhiro; Kodama, Daisuke; Makino, Takashi; Mizuguchi, Yohei; Watanabe, Masaki; Watanabe, Tsutomu (2018) J. Chem. Eng. Data 63(6), 2015-2027.",synthesized by the authors
1-ethyl-3-methylimidazolium ethyl sulfate,AAtWDT,BjzMS,28613.38252,30263.08322,0.293620587,CCN1C=C[N+](=C1)C.CCOS(=O)(=O)[O-],1-ethyl-3-methylimidazolium,ethyl,CCN1C=C[N+](=C1)C,C[CH2],"Vila, J.; Gines, P.; Pico, J. M.; Franjo, C.; Jimenez, E.; Varela, L. M.; Cabeza, O. (2006) Fluid Phase Equilib. 242(2), 141-146.",commercial source
1-ethyl-3-methylimidazolium bromide,AAkmTS,JkKZK,37947.4509,157001.7549,0.035271897,CCN1C=C[N+](=C1)C.[Br-],1-ethyl-3-methylimidazolium,bromide,CCN1C=C[N+](=C1)C,[Br-],"Vila, J.; Fernandez-Castro, B.; Rilo, E.; Carrete, J.; Dominguez-Perez, M.; Rodriguez, J. R.; Garcia, M.; Varela, L. M.; Cabeza, O. (2012) Fluid Phase Equilib. 320, 1-10.",commercial source
triethylhexylammonium bis((trifluoromethyl)sulfonyl)imide,ABlkEe,fPoPh,31147.30505,31077.12666,0.108483944,CCCCCC[N+](CC)(CC)CC.O=S(=O)([N-]S(=O)(=O)C(F)(F)F)C(F)(F)F,triethylhexylammonium,bis((trifluoromethyl)sulfonyl)imide,CCCCCC[N+](CC)(CC)CC,CCCCN1C=C[N+](=C1C)C.C(F)(F)(F)S(=O)(=O)[N-]S(=O)(=O)C(F)(F)F,"Machanova, K.; Boisset, A.; Sedlakova, Z.; Anouti, M.; Bendova, M.; Jacquemin, J. (2012) J. Chem. Eng. Data 57(8), 2227-2235.",commercial source
1-methyl-2-oxopyrrolidin-1-ium sulfurochloridate,AApYuh,rXWXA,13343.24229,14.05960783,0.064596386,C[NH+]1CCCC1=O.O=S(=O)([O-])Cl,1-methyl-2-oxopyrrolidin-1-ium,sulfurochloridate,C[NH+]1CCCC1=O,[O-]S(=O)(=O)Cl,"Rad-Moghadam, K.; Hassani, S. A. R. M.; Roudsari, S. T. (2016) J. Mol. Liq. 218, 275-280.",synthesized by the authors
1-decyl-3-methylimidazolium tetrafluoroborate,ABHhVu,AuTnb,43548.23971,1312970.329,0.030797033,[B-](F)(F)(F)F.CCCCCCCCCCN1C=C[N+](=C1)C,1-decyl-3-methylimidazolium,tetrafluoroborate,CCCCCCCCCCN1C=C[N+](=C1)C,[B-](F)(F)(F)F,"Vila, J.; Fernandez-Castro, B.; Rilo, E.; Carrete, J.; Dominguez-Perez, M.; Rodriguez, J. R.; Garcia, M.; Varela, L. M.; Cabeza, O. (2012) Fluid Phase Equilib. 320, 1-10.",commercial source
1-ethyl-3-methylimidazolium iodide,AAtodn,zmLLP,35717.7291,23370.57542,0.012907609,CCN1C=C[N+](=C1)C.[I-],1-ethyl-3-methylimidazolium,iodide,CCN1C=C[N+](=C1)C,[I-],"Vila, J.; Fernandez-Castro, B.; Rilo, E.; Carrete, J.; Dominguez-Perez, M.; Rodriguez, J. R.; Garcia, M.; Varela, L. M.; Cabeza, O. (2012) Fluid Phase Equilib. 320, 1-10.",commercial source
1-methyl-1-propylpyrrolidinium bis[(trifluoromethyl)sulfonyl]imide,ABabds,UmSkO,21244.65244,2394.025851,0.453962164,CCC[N+]1(C)CCCC1.O=S(=O)([N-]S(=O)(=O)C(F)(F)F)C(F)(F)F,1-methyl-1-propylpyrrolidinium,bis[(trifluoromethyl)sulfonyl]imide,CCC[N+]1(CCCC1)C,O=S(=O)([N-]S(=O)(=O)C(F)(F)F)C(F)(F)F,"Fleshman, A. M.; Mauro, N. A. (2019) J. Mol. Liq. 279, 23-31.",commercial source
1-butyl-1-methylpyrrolidinium bis[(trifluoromethyl)sulfonyl]imide,ABdMNo,GNSvY,26120.67018,8198.110635,0.217428122,CCCC[N+]1(C)CCCC1.O=S(=O)([N-]S(=O)(=O)C(F)(F)F)C(F)(F)F,1-butyl-1-methylpyrrolidinium,bis[(trifluoromethyl)sulfonyl]imide,CCCC[N+]1(CCCC1)C,O=S(=O)([N-]S(=O)(=O)C(F)(F)F)C(F)(F)F,"Fleshman, A. M.; Mauro, N. A. (2019) J. Mol. Liq. 279, 23-31.",commercial source
1-methyl-1-octylpyrrolidinium bis(trifluoromethylsulfonyl)amide,ABoBVW,crOUe,28578.13626,8872.325401,0.087314428,CCCCCCCC[N+]1(C)CCCC1.O=S(=O)([N-]S(=O)(=O)C(F)(F)F)C(F)(F)F,1-methyl-1-octylpyrrolidinium,bis(trifluoromethylsulfonyl)amide,CCCCCCCC[N+]1(C)CCCC1,O=S(=O)([N-]S(=O)(=O)C(F)(F)F)C(F)(F)F,"Fleshman, A. M.; Mauro, N. A. (2019) J. Mol. Liq. 279, 23-31.",commercial source
1-ethyl-3-methylimidazolium hexafluorophosphate,AAxNbY,Szxdd,22442.17904,4799.442068,0.561399884,CCN1C=C[N+](=C1)C.F[P-](F)(F)(F)(F)F,1-ethyl-3-methylimidazolium,hexafluorophosphate,CCN1C=C[N+](=C1)C,F[P-](F)(F)(F)(F)F,"Vila, J.; Fernandez-Castro, B.; Rilo, E.; Carrete, J.; Dominguez-Perez, M.; Rodriguez, J. R.; Garcia, M.; Varela, L. M.; Cabeza, O. (2012) Fluid Phase Equilib. 320, 1-10.",commercial source
1-methyl-3-octylimidazolium bis(trifluoromethylsulfonyl)imide,ABnWNT,wtsvf,25712.13,4185.24184,0.130887937,CCCCCCCCN1C=C[N+](=C1)C.C(F)(F)(F)S(=O)(=O)[N-]S(=O)(=O)C(F)(F)F,1-methyl-3-octylimidazolium,bis(trifluoromethylsulfonyl)imide,CCCCCCCCN1C=C[N+](=C1)C,C(F)(F)(F)S(=O)(=O)NS(=O)(=O)C(F)(F)F,"Nazet, A.; Sokolov, S.; Sonnleitner, T.; Makino, T.; Kanakubo, M.; Buchner, R. (2015) J. Chem. Eng. Data 60(8), 2400-2411.",synthesized by the authors
1-butyl-3-methylimidazolium bis(perfluoroethylsulfonyl)imide,ABvtlG,UNfpW,26245.46035,5738.015181,0.144710526,CCCCN1C=C[N+](=C1)C.C(C(F)(F)S(=O)(=O)[N-]S(=O)(=O)C(C(F)(F)F)(F)F)(F)(F)F,1-butyl-3-methylimidazolium,bis(perfluoroethylsulfonyl)imide,CCCCN1C=C[N+](=C1)C,C(C(F)(F)S(=O)(=O)[N-]S(=O)(=O)C(C(F)(F)F)(F)F)(F)(F)F,"Nazet, A.; Sokolov, S.; Sonnleitner, T.; Makino, T.; Kanakubo, M.; Buchner, R. (2015) J. Chem. Eng. Data 60(8), 2400-2411.",synthesized by the authors
1-butyl-3-methylimidazolium bis(fluorosulfonyl)imide,ABJVwk,YOMsH,18829.07487,1609.691052,0.808812361,CCCCN1C=C[N+](=C1)C.[N-](S(=O)(=O)F)S(=O)(=O)F,1-butyl-3-methylimidazolium,bis(fluorosulfonyl)imide,CCCCN1C=C[N+](=C1)C,N(S(=O)(=O)F)S(=O)(=O)F,"Nazet, A.; Sokolov, S.; Sonnleitner, T.; Makino, T.; Kanakubo, M.; Buchner, R. (2015) J. Chem. Eng. Data 60(8), 2400-2411.",commercial source
1-ethyl-3-methylimidazolium chloride,AAcKZa,KjGfx,42375.04371,2011790.695,0.075750106,CCN1C=C[N+](=C1)C.[Cl-],1-ethyl-3-methylimidazolium,chloride,CCN1C=C[N+](=C1)C,[Cl-],"Vila, J.; Fernandez-Castro, B.; Rilo, E.; Carrete, J.; Dominguez-Perez, M.; Rodriguez, J. R.; Garcia, M.; Varela, L. M.; Cabeza, O. (2012) Fluid Phase Equilib. 320, 1-10.",commercial source
1-butyl-3-methylimidazolium bis(trifluoromethylsulfonyl)imide,ABchwx,kqkSI,23868.76133,6088.306044,0.40053247,CCCCN1C=C[N+](=C1)C.C(F)(F)(F)S(=O)(=O)[N-]S(=O)(=O)C(F)(F)F,1-butyl-3-methylimidazolium,bis(trifluoromethylsulfonyl)imide,CCCCN1C=C[N+](=C1)C,C(F)(F)(F)S(=O)(=O)NS(=O)(=O)C(F)(F)F,"Vranes, M.; Cvjeticanin, N.; Papovic, S.; Sarac, B.; Prislan, I.; Megusar, P.; Gadzuric, S.; Bester-Rogac, M. (2017) J. Mol. Liq. 243, 52-60.",commercial source
1-methyl-3-octylimidazolium tetrafluoroborate,ABCNhW,JoOZn,41034.43374,400096.4956,0.025872772,[B-](F)(F)(F)F.CCCCCCCCN1C=C[N+](=C1)C,1-methyl-3-octylimidazolium,tetrafluoroborate,CCCCCCCCN1C=C[N+](=C1)C,[B-](F)(F)(F)F,"Kanakubo, M.; Harris, K. R.; Tsuchihashi, N.; Ibuki, K.; Ueno, M. (2007) Fluid Phase Equilib. 261(1-2), 414-420.",synthesized by the authors
3-dodecyl-1H-imidazol-3-ium bis((trifluoromethyl)sulfonyl)amide,ABvbLu,vWPmd,21898.73962,270.9932721,0.03946861,CCCCCCCCCCCC[n+]1cc[nH]c1.O=S(=O)([N-]S(=O)(=O)C(F)(F)F)C(F)(F)F,3-dodecyl-1H-imidazol-3-ium,bis((trifluoromethyl)sulfonyl)amide,CCCCCCCCCCCC[N+]1=CNC=C1,O=S(=O)([N-]S(=O)(=O)C(F)(F)F)C(F)(F)F,"Abdurrokhman, Iqbaal; Elamin, Khalid; Danyliv, Olesia; Hasani, Mohammad; Swenson, Jan; Martinelli, Anna (2019) J. Phys. Chem. B 123, 4044-4054.",commercial source
3-hexyl-1H-imidazol-3-ium bis((trifluoromethyl)sulfonyl)amide,ABfREp,gUZAR,5068.769089,1.669150163,0.215991208,CCCCCC[n+]1cc[nH]c1.O=S(=O)([N-]S(=O)(=O)C(F)(F)F)C(F)(F)F,3-hexyl-1H-imidazol-3-ium,bis((trifluoromethyl)sulfonyl)amide,CCCCCC[N+]1=CNC=C1,O=S(=O)([N-]S(=O)(=O)C(F)(F)F)C(F)(F)F,"Abdurrokhman, Iqbaal; Elamin, Khalid; Danyliv, Olesia; Hasani, Mohammad; Swenson, Jan; Martinelli, Anna (2019) J. Phys. Chem. B 123, 4044-4054.",commercial source
3-octyl-1H-imidazol-3-ium bis((trifluoromethyl)sulfonyl)amide,ABkmvU,XtkGO,20291.9442,276.0687147,0.076881981,CCCCCCCC[n+]1cc[nH]c1.O=S(=O)([N-]S(=O)(=O)C(F)(F)F)C(F)(F)F,3-octyl-1H-imidazol-3-ium,bis((trifluoromethyl)sulfonyl)amide,CCCCCCCC[N+]1=CNC=C1,O=S(=O)([N-]S(=O)(=O)C(F)(F)F)C(F)(F)F,"Abdurrokhman, Iqbaal; Elamin, Khalid; Danyliv, Olesia; Hasani, Mohammad; Swenson, Jan; Martinelli, Anna (2019) J. Phys. Chem. B 123, 4044-4054.",commercial source
3-decyl-1H-imidazol-3-ium bis((trifluoromethyl)sulfonyl)amide,ABqGRY,uPpcR,19861.54493,141.9715167,0.047034386,CCCCCCCCCC[n+]1cc[nH]c1.O=S(=O)([N-]S(=O)(=O)C(F)(F)F)C(F)(F)F,3-decyl-1H-imidazol-3-ium,bis((trifluoromethyl)sulfonyl)amide,CCCCCCCCCC[N+]1=CNC=C1,O=S(=O)([N-]S(=O)(=O)C(F)(F)F)C(F)(F)F,"Abdurrokhman, Iqbaal; Elamin, Khalid; Danyliv, Olesia; Hasani, Mohammad; Swenson, Jan; Martinelli, Anna (2019) J. Phys. Chem. B 123, 4044-4054.",commercial source
1-butyl-4-methylpyridinium tetrafluoroborate,AAtevY,udmiG,44433.77063,10414486.89,0.170901118,[B-](F)(F)(F)F.CCCC[N+]1=CC=C(C=C1)C,1-butyl-4-methylpyridinium,tetrafluoroborate,CCCC[N+]1=CC=C(C=C1)C,[B-](F)(F)(F)F,"Bandres, I.; Montano, D. F.; Gascon, I.; Cea, P.; Lafuente, C. (2010) Electrochim. Acta 55, 2252-2257.",commercial source
1-butyl-3-methylpyridinium tetrafluoroborate,AAtejH,EqbrQ,41000.87208,2956600.422,0.193798732,[B-](F)(F)(F)F.CCCC[N+]1=CC=CC(=C1)C,1-butyl-3-methylpyridinium,tetrafluoroborate,CCCC[N+]1=CC=CC(=C1)C,[B-](F)(F)(F)F,"Bandres, I.; Montano, D. F.; Gascon, I.; Cea, P.; Lafuente, C. (2010) Electrochim. Acta 55, 2252-2257.",commercial source
1-butylpyridinium tetrafluoroborate,AAquMR,LaPdo,39781.88625,2098160.014,0.224887784,[B-](F)(F)(F)F.CCCC[N+]1=CC=CC=C1,1-butylpyridinium,tetrafluoroborate,CCCC[N+]1=CC=CC=C1,[B-](F)(F)(F)F,"Bandres, I.; Montano, D. F.; Gascon, I.; Cea, P.; Lafuente, C. (2010) Electrochim. Acta 55, 2252-2257.",commercial source
N-octyl-3-methylpyridinium tetrafluoroborate,ABETZR,ekOJD,48877.8521,12915862.72,0.035287244,[B-](F)(F)(F)F.CCCCCCCC[N+]1=CC=CC(=C1)C,N-octyl-3-methylpyridinium,tetrafluoroborate,[B-](F)(F)(F)F,[B-](F)(F)(F)F,"Bandres, I.; Montano, D. F.; Gascon, I.; Cea, P.; Lafuente, C. (2010) Electrochim. Acta 55, 2252-2257.",commercial source
1-propylpyridinium tetrafluoroborate,AAoJgc,jUgOB,37064.05,1134299.329,0.363936604,[B-](F)(F)(F)F.CCC[N+]1=CC=CC=C1,1-propylpyridinium,tetrafluoroborate,[B-](F)(F)(F)F,[B-](F)(F)(F)F,"Bandres, I.; Lopez, M. C.; Castro, M.; Barbera, J.; Lafuente, C. (2012) J. Chem. Thermodyn. 44(1), 148-153.",commercial source
1-ethyl-2-methylpyridinium bis((trifluoromethyl)sulfonyl)amide,ABZTch,eWxEO,31023.93087,84041.43494,0.308342573,CC[n+]1ccccc1C.O=S(=O)([N-]S(=O)(=O)C(F)(F)F)C(F)(F)F,1-ethyl-2-methylpyridinium,bis((trifluoromethyl)sulfonyl)amide,CC[n+]1ccccc1C,O=S(=O)([N-]S(=O)(=O)C(F)(F)F)C(F)(F)F,"Garcia-Mardones, M.; Bandres, I.; Lopez, M. C.; Gascon, I.; Lafuente, C. (2012) J. Solution Chem. 41, 1836-1852.",commercial source
2-methyl-1-propylpyridinium bis((trifluoromethyl)sulfonyl)amide,ABcDsh,PnbhR,33290.438,177655.867,0.261229743,CCC[n+]1ccccc1C.O=S(=O)([N-]S(=O)(=O)C(F)(F)F)C(F)(F)F,2-methyl-1-propylpyridinium,bis((trifluoromethyl)sulfonyl)amide,CCC[n+]1ccccc1C,O=S(=O)([N-]S(=O)(=O)C(F)(F)F)C(F)(F)F,"Garcia-Mardones, M.; Bandres, I.; Lopez, M. C.; Gascon, I.; Lafuente, C. (2012) J. Solution Chem. 41, 1836-1852.",commercial source
1-octyl-3-methylimidazolium hexafluorophosphate,ABNWoR,Islbc,39250.80507,108664.9095,0.014429894,CCCCCCCCN1C=C[N+](=C1)C.F[P-](F)(F)(F)(F)F,1-octyl-3-methylimidazolium,hexafluorophosphate,CCCCCCCCN1C=C[N+](=C1)C,F[P-](F)(F)(F)(F)F,"Kanakubo, M.; Harris, K. R.; Tsuchihashi, N.; Ibuki, K.; Ueno, M. (2007) Fluid Phase Equilib. 261(1-2), 414-420.",synthesized by the authors
1-hexylpyridinium tetrafluoroborate,AAwOrj,ofDGX,48995.8806,21931223.37,0.057131855,[B-](F)(F)(F)F.CCCCCC[N+]1=CC=CC=C1,1-hexylpyridinium,tetrafluoroborate,CCCCCC[N+]1=CC=CC=C1,[B-](F)(F)(F)F,"Reinado, C.; Pelegrina, A.; Sanchez-Rubio, M.; Artigas, H.; Lafuente, C. (2022) J. Chem. Eng. Data 67(3), 636-643.",commercial source
1-hexylpyridinium bis(trifluromethylsulfonyl)imide,ABhYBm,LMIxp,35192.84827,204365.3461,0.139490271,CCCCCC[n+]1ccccc1.O=S(=O)([N-]S(=O)(=O)C(F)(F)F)C(F)(F)F,1-hexylpyridinium,bis(trifluromethylsulfonyl)imide,CCCCCC[N+]1=CC=CC=C1,O=S(=O)([N-]S(=O)(=O)C(F)(F)F)C(F)(F)F,"Reinado, C.; Pelegrina, A.; Sanchez-Rubio, M.; Artigas, H.; Lafuente, C. (2022) J. Chem. Eng. Data 67(3), 636-643.",commercial source
1-butylpyridinium bis[(trifluoromethyl)sulfonyl]imide,ABcDLM,iQxCq,34299.00127,276846.7003,0.271006651,CCCC[n+]1ccccc1.O=S(=O)([N-]S(=O)(=O)C(F)(F)F)C(F)(F)F,1-butylpyridinium,bis[(trifluoromethyl)sulfonyl]imide,CCCC[N+]1=CC=CC=C1,O=S(=O)([N-]S(=O)(=O)C(F)(F)F)C(F)(F)F,"Reinado, C.; Pelegrina, A.; Sanchez-Rubio, M.; Artigas, H.; Lafuente, C. (2022) J. Chem. Eng. Data 67(3), 636-643.",commercial source
1-methyl-1-propylpyrrolidinium bis(fluorosulfonyl)amide,ABHPAi,muBZX,19140.92861,1843.901671,0.816968959,CCC[N+]1(C)CCCC1.O=S(=O)(F)[N-]S(=O)(=O)F,1-methyl-1-propylpyrrolidinium,bis(fluorosulfonyl)amide,CCC[N+]1(CCCC1)C,O=S(=O)(F)[N-]S(=O)(=O)F,"Yamamoto, T.; Matsumoto, K.; Hagiwara, R.; Nohira, T. (2017) J. Phys. Chem. C 121(34), 18450-18458.",commercial source
1-butyl-1-methylpyrrolidinium (fluorosulfonyl)((trifluoromethyl)sulfonyl)amide,ABTfSv,WWtnd,23165.26026,4773.139919,0.417061721,CCCC[N+]1(C)CCCC1.O=S(=O)(F)[N-]S(=O)(=O)C(F)(F)F,1-butyl-1-methylpyrrolidinium,(fluorosulfonyl)((trifluoromethyl)sulfonyl)amide,CCCC[N+]1(CCCC1)C,O=S(=O)(F)[N-]S(=O)(=O)C(F)(F)F,"Yamamoto, T.; Nishijima, S.; Nohira, T. (2020) J. Phys. Chem. B 124(38), 8380-8387.",commercial source
1-butyl-3-methylimidazolium tetrafluoroborate,AArYBF,orDmw,31580.31786,70746.26664,0.20737832,[B-](F)(F)(F)F.CCCCN1C=C[N+](=C1)C,1-butyl-3-methylimidazolium,tetrafluoroborate,CCCCN1C=C[N+](=C1)C,[B-](F)(F)(F)F,"Stoppa, A.; Zech, O.; Kunz, W.; Buchner, R. (2010) J. Chem. Eng. Data 55(5), 1768-1773.",synthesized by the authors
1-hexyl-3-methylimidazolium tetrafluoroborate,AAwscj,kXPCP,36237.94371,155177.7173,0.069480516,[B-](F)(F)(F)F.CCCCCCN1C=C[N+](=C1)C,1-hexyl-3-methylimidazolium,tetrafluoroborate,CCCCCCN1C=C[N+](=C1)C,[B-](F)(F)(F)F,"Stoppa, A.; Zech, O.; Kunz, W.; Buchner, R. (2010) J. Chem. Eng. Data 55(5), 1768-1773.",synthesized by the authors
1-methyl-3-octylimidazolium tetrafluoroborate,ABCNhW,djWIs,38691.15991,197653.6358,0.032894985,[B-](F)(F)(F)F.CCCCCCCCN1C=C[N+](=C1)C,1-methyl-3-octylimidazolium,tetrafluoroborate,CCCCCCCCN1C=C[N+](=C1)C,[B-](F)(F)(F)F,"Stoppa, A.; Zech, O.; Kunz, W.; Buchner, R. (2010) J. Chem. Eng. Data 55(5), 1768-1773.",synthesized by the authors
1-ethyl-3-methylimidazolium hexafluorophosphate,AAxNbY,XzNpW,93791.63797,13875600000000.0,0.000512572,CCN1C=C[N+](=C1)C.F[P-](F)(F)(F)(F)F,1-ethyl-3-methylimidazolium,hexafluorophosphate,CCN1C=C[N+](=C1)C,F[P-](F)(F)(F)(F)F,"Vila, J.; Fernandez-Castro, B.; Rilo, E.; Carrete, J.; Dominguez-Perez, M.; Rodriguez, J. R.; Garcia, M.; Varela, L. M.; Cabeza, O. (2012) Fluid Phase Equilib. 320, 1-10.",commercial source
1-dodecyl-3-methylimidazolium tetrafluoroborate,ABNCBt,iXdRH,40503.92783,289496.3243,0.023188201,[B-](F)(F)(F)F.CCCCCCCCCCCCN1C=C[N+](=C1)C,1-dodecyl-3-methylimidazolium,tetrafluoroborate,CCCCCCCCCCCCN1C=C[N+](=C1)C,[B-](F)(F)(F)F,"Vila, J.; Fernandez-Castro, B.; Rilo, E.; Carrete, J.; Dominguez-Perez, M.; Rodriguez, J. R.; Garcia, M.; Varela, L. M.; Cabeza, O. (2012) Fluid Phase Equilib. 320, 1-10.",commercial source
1-butyl-3-methylimidazolium dicyanamide,AAnYjG,OjtNn,23040.10384,8382.864081,0.770399988,CCCCN1C=C[N+](=C1)C.C(=[N-])=NC#N,1-butyl-3-methylimidazolium,dicyanamide,CCCCN1C=C[N+](=C1)C,C(#N)NC#N,"Zech, O.; Stoppa, A.; Buchner, R.; Kunz, W. (2010) J. Chem. Eng. Data 55(5), 1774-1778.",synthesized by the authors
1-butyl-2-methylpyridinium tetrafluoroborate,AAtepM,zspGZ,45074.5952,7897787.623,0.100078001,[B-](F)(F)(F)F.CCCC[N+]1=CC=CC=C1C,1-butyl-2-methylpyridinium,tetrafluoroborate,CCCC[N+]1=CC=CC=C1C,[B-](F)(F)(F)F,"Bandres, I.; Montano, D. F.; Gascon, I.; Cea, P.; Lafuente, C. (2010) Electrochim. Acta 55, 2252-2257.",commercial source
1-ethylpyridinium bis[(trifluoromethyl)sulfonyl]imide,ABWiWC,zZcIV,22986.69542,8321.091385,0.781378406,CC[n+]1ccccc1.O=S(=O)([N-]S(=O)(=O)C(F)(F)F)C(F)(F)F,1-ethylpyridinium,bis[(trifluoromethyl)sulfonyl]imide,CC[N+]1=CC=CC=C1,O=S(=O)([N-]S(=O)(=O)C(F)(F)F)C(F)(F)F,"Benito, J.; Garcia-Mardones, M.; Perez-Gregorio, V.; Gascon, I.; Lafuente, C. (2014) J. Solution Chem. 43, 696-710.",commercial source
N-methyl-N-propylpyrrolidinium lactate,AAppIo,DKYQQ,35161.67444,248398.1619,0.171690697,CCC[N+]1(CCCC1)C.CC(C(=O)[O-])O,N-methyl-N-propylpyrrolidinium,lactate,CCC[N+]1(CCCC1)C,CC(C(=O)[O-])O,"Kasprzak, D.; Stepniak, I.; Galinski, M. (2018) J. Mol. Liq. 264, 233-241.",synthesized by the authors
N-methyl-N-propylpyrrolidinium acetate,AAkAZT,mNkkq,29206.17256,77543.97834,0.592329428,CCC[N+]1(CCCC1)C.CC(=O)[O-],N-methyl-N-propylpyrrolidinium,acetate,CCC[N+]1(CCCC1)C,CC(=O)[O-],"Kasprzak, D.; Stepniak, I.; Galinski, M. (2018) J. Mol. Liq. 264, 233-241.",synthesized by the authors
1-butyl-3-methylimidazolium trifluoromethanesulfonate,ABDWVo,sVfcV,24546.9549,5483.652917,0.274403867,CCCCN1C=C[N+](=C1)C.C(F)(F)(F)S(=O)(=O)[O-],1-butyl-3-methylimidazolium,trifluoromethanesulfonate,CCCCN1C=C[N+](=C1)C,C(F)(F)(F)S(=O)(=O)[O-],"Zech, O.; Stoppa, A.; Buchner, R.; Kunz, W. (2010) J. Chem. Eng. Data 55(5), 1774-1778.",synthesized by the authors
1-butyl-3-methylimidazolium hexafluorophosphate,ABChJv,Ymorz,30401.82439,28839.91297,0.135996704,CCCCN1C=C[N+](=C1)C.F[P-](F)(F)(F)(F)F,1-butyl-3-methylimidazolium,hexafluorophosphate,CCCCN1C=C[N+](=C1)C,F[P-](F)(F)(F)(F)F,"Zech, O.; Stoppa, A.; Buchner, R.; Kunz, W. (2010) J. Chem. Eng. Data 55(5), 1774-1778.",synthesized by the authors
1-hexyl-3-methylimidazolium bis[(trifluoromethyl)sulfonyl]imide,ABiCtA,TOPpA,22961.48111,2423.606964,0.229911613,CCCCCCn1cc[n+](C)c1.O=S(=O)([N-]S(=O)(=O)C(F)(F)F)C(F)(F)F,1-hexyl-3-methylimidazolium,bis[(trifluoromethyl)sulfonyl]imide,CCCCCCN1C=C[N+](=C1)C,O=S(=O)([N-]S(=O)(=O)C(F)(F)F)C(F)(F)F,"Nazet, A.; Sokolov, S.; Sonnleitner, T.; Makino, T.; Kanakubo, M.; Buchner, R. (2015) J. Chem. Eng. Data 60(8), 2400-2411.",commercial source
1-ethyl-3-methylimidazolium tris(pentafluoroethyl)trifluorophosphate,ACCxcQ,IrjQu,19533.77908,1479.959189,0.559614918,CCN1C=C[N+](=C1)C.C(C(F)(F)[P-](C(C(F)(F)F)(F)F)(C(C(F)(F)F)(F)F)(F)(F)F)(F)(F)F,1-ethyl-3-methylimidazolium,tris(pentafluoroethyl)trifluorophosphate,CCN1C=C[N+](=C1)C,C(C(F)(F)[P-](C(C(F)(F)F)(F)F)(C(C(F)(F)F)(F)F)(F)(F)F)(F)(F)F,"Nazet, A.; Sokolov, S.; Sonnleitner, T.; Makino, T.; Kanakubo, M.; Buchner, R. (2015) J. Chem. Eng. Data 60(8), 2400-2411.",commercial source
1-ethyl-3-methylimidazolium methanesulfonate,AAniqB,TKvIl,38340.63604,1225255.835,0.234889822,CCN1C=C[N+](=C1)C.CS(=O)(=O)[O-],1-ethyl-3-methylimidazolium,methanesulfonate,CCN1C=C[N+](=C1)C,CS(=O)(=O)[O-],"Harris, K. R.; Kanakubo, M. (2016) J. Chem. Eng. Data 61(7), 2399-2411.",commercial source
1-decyl-1-methylpyrrolidinium bis(trifluoromethylsulfonyl)amide,ABtVEE,mkYYr,160318.3648,8.970000000000001e+27,0.731959367,CCCCCCCCCC[N+]1(C)CCCC1.O=S(=O)([N-]S(=O)(=O)C(F)(F)F)C(F)(F)F,1-decyl-1-methylpyrrolidinium,bis(trifluoromethylsulfonyl)amide,CCCCCCCCCC[N+]1(C)CCCC1,O=S(=O)([N-]S(=O)(=O)C(F)(F)F)C(F)(F)F,"Tu, W.; Jurkiewicz, K.; Adrjanowicz, K. (2021) J. Mol. Liq. 324, 115115.",commercial source
1-butyl-1-methylpyrrolidinium bis[(trifluoromethyl)sulfonyl]imide,ABdMNo,GNVeJ,23924.10163,4375.209901,0.281477967,CCCC[N+]1(C)CCCC1.O=S(=O)([N-]S(=O)(=O)C(F)(F)F)C(F)(F)F,1-butyl-1-methylpyrrolidinium,bis[(trifluoromethyl)sulfonyl]imide,CCCC[N+]1(CCCC1)C,O=S(=O)([N-]S(=O)(=O)C(F)(F)F)C(F)(F)F,"Borodin, O.; Giffin, G. A.; Moretti, A.; Haskins, J. B.; Lawson, J. W.; Henderson, W. A.; Passerini, S. (2018) J. Phys. Chem. C 122(35), 20108-20121.",synthesized by the authors
1-ethyl-1-methylpyrrolidinium bis[(trifluoromethyl)sulfonyl]imide,ABXrWT,umSfp,16921.12392,596.1672271,0.646770931,CC[N+]1(C)CCCC1.O=S(=O)([N-]S(=O)(=O)C(F)(F)F)C(F)(F)F,1-ethyl-1-methylpyrrolidinium,bis[(trifluoromethyl)sulfonyl]imide,CC[N+]1(CCCC1)C,O=S(=O)([N-]S(=O)(=O)C(F)(F)F)C(F)(F)F,"Fleshman, A. M.; Mauro, N. A. (2019) J. Mol. Liq. 279, 23-31.",commercial source
1-methyl-1-propylpiperidinium bis(trifluoromethylsulfonyl)imide,ABdMCc,IwBCF,27746.42797,15505.14262,0.213423095,CCC[N+]1(CCCCC1)C.C(F)(F)(F)S(=O)(=O)[N-]S(=O)(=O)C(F)(F)F,1-methyl-1-propylpiperidinium,bis(trifluoromethylsulfonyl)imide,CCC[N+]1(CCCCC1)C,C(F)(F)(F)S(=O)(=O)NS(=O)(=O)C(F)(F)F,"Salminen, Justin; Papaiconomou, Nicolas; Kumar, R. Anand; Lee, Jong-Min; Kerr, John; Newman, John; Prausnitz, John M. (2007) Fluid Phase Equilib. 261(1-2), 421-426.",synthesized by the authors
trihexyl(tetradecyl)phosphonium chloride,ABvtRE,GzDsL,87873.25951,1621320000000000.0,0.652052445,CCCCCCCCCCCCCC[P+](CCCCCC)(CCCCCC)CCCCCC.[Cl-],trihexyl(tetradecyl)phosphonium,chloride,CCCCCCCCCCCCCC[P+](CCCCCC)(CCCCCC)CCCCCC,[Cl-],"Thasneema, K.K.; Thayyil, M. S.; Rosalin, T.; Elyas, K.K.; Dipin, T.; Sahu, P. K.; Kumar, N.S. K.; Saheer, V.C.; Messali, M.; Hadda, T. B. (2020) J. Mol. Liq. 307, 112960.",commercial source
1-ethyl-3-methylimidazolium iodide,AAtodn,NzQzH,19169.67333,724.8138014,0.317437416,CCN1C=C[N+](=C1)C.[I-],1-ethyl-3-methylimidazolium,iodide,CCN1C=C[N+](=C1)C,[I-],"Vila, J.; Fernandez-Castro, B.; Rilo, E.; Carrete, J.; Dominguez-Perez, M.; Rodriguez, J. R.; Garcia, M.; Varela, L. M.; Cabeza, O. (2012) Fluid Phase Equilib. 320, 1-10.",commercial source
3-butyl-1H-imidazol-3-ium bis((trifluoromethyl)sulfonyl)amide,ABZxyF,DvWEV,22294.25229,859.8974163,0.10676903,CCCC[n+]1cc[nH]c1.O=S(=O)([N-]S(=O)(=O)C(F)(F)F)C(F)(F)F,3-butyl-1H-imidazol-3-ium,bis((trifluoromethyl)sulfonyl)amide,CCCC[N+]1=CNC=C1,O=S(=O)([N-]S(=O)(=O)C(F)(F)F)C(F)(F)F,"Abdurrokhman, Iqbaal; Elamin, Khalid; Danyliv, Olesia; Hasani, Mohammad; Swenson, Jan; Martinelli, Anna (2019) J. Phys. Chem. B 123, 4044-4054.",commercial source
1-butyl-3-methylpyridinium bis[(trifluoromethyl)sulfonyl]amide,ABenCa,Ddfwc,28911.39108,30397.37873,0.261515672,CCCC[n+]1cccc(C)c1.O=S(=O)([N-]S(=O)(=O)C(F)(F)F)C(F)(F)F,1-butyl-3-methylpyridinium,bis[(trifluoromethyl)sulfonyl]amide,CCCC[N+]1=CC=CC(=C1)C,O=S(=O)([N-]S(=O)(=O)C(F)(F)F)C(F)(F)F,"Zhang, Q.-G.; Wei, Y.; Sun, S.-S.; Wang, C.; Yang, M.; Liu, Q.-S.; Gao, Y.-A. (2012) J. Chem. Eng. Data 57(8), 2185-2190.",synthesized by the authors
1-butylpyridinium trifluoromethanesulfonate,ABCsXe,Udlop,31509.93002,73463.50958,0.22154584,CCCC[N+]1=CC=CC=C1.C(F)(F)(F)S(=O)(=O)[O-],1-butylpyridinium,trifluoromethanesulfonate,CCCC[N+]1=CC=CC=C1,C(F)(F)(F)S(=O)(=O)[O-],"Bandres, I.; Montano, D. F.; Gascon, I.; Cea, P.; Lafuente, C. (2010) Electrochim. Acta 55, 2252-2257.",commercial source
1-hexyl-3-methylimidazolium iodide,ABEdUn,FbDVn,41622.61646,526482.382,0.026854135,CCCCCCN1C=C[N+](=C1)C.[I-],1-hexyl-3-methylimidazolium,iodide,CCCCCCN1C=C[N+](=C1)C,[I-],"Every, H. A.; Bishop, A. G.; MacFarlane, D. R.; Oradd, G.; Forsyth, M. (2004) Phys. Chem. Chem. Phys. 6(8), 1758-1765.",synthesized by the authors
1-methyl-3-propylimidazolium iodide,AAwYRR,eHErt,34713.83783,189441.6834,0.156868548,CCCN1C=C[N+](=C1)C.[I-],1-methyl-3-propylimidazolium,iodide,CCCN1C=C[N+](=C1)C,[I-],"Every, H. A.; Bishop, A. G.; MacFarlane, D. R.; Oradd, G.; Forsyth, M. (2004) Phys. Chem. Chem. Phys. 6(8), 1758-1765.",synthesized by the authors
trihexyl(tetradecyl)phosphonium chloride,ABvtRE,FfmIL,77233.55515,24806300000000.0,0.729583684,CCCCCCCCCCCCCC[P+](CCCCCC)(CCCCCC)CCCCCC.[Cl-],trihexyl(tetradecyl)phosphonium,chloride,CCCCCCCCCCCCCC[P+](CCCCCC)(CCCCCC)CCCCCC,[Cl-],"Kottummal, T. K.; Pilathottathil, S.; Thayyil, M. S.; Perumal, P. M.; Sreekala, K. K. N.; Guruswamy, G.; Chaluvalappil, S. V.; Poovingal, N. N. M. (2018) J. Mol. Liq. 252, 488-494.",commercial source
3-(cyanomethyl)-1-methyl-1H-imidazol-3-ium bis((trifluoromethyl)sulfonyl)amide,ABZSrF,nnHvg,41813.04947,1861616.946,0.087933302,Cn1cc[n+](CC#N)c1.O=S(=O)([N-]S(=O)(=O)C(F)(F)F)C(F)(F)F,3-(cyanomethyl)-1-methyl-1H-imidazol-3-ium,bis((trifluoromethyl)sulfonyl)amide,Cn1cc[n+](CC#N)c1,O=S(=O)([N-]S(=O)(=O)C(F)(F)F)C(F)(F)F,"Liu, Q.-S.; Liu, J.; Liu, X.-X.; Zhang, S.-T. (2015) J. Chem. Thermodyn. 90, 39-45.",synthesized by the authors
1-butylpyridinium bis[(trifluoromethyl)sulfonyl]imide,ABcDLM,tSdCM,23523.75581,4316.675551,0.326389648,CCCC[n+]1ccccc1.O=S(=O)([N-]S(=O)(=O)C(F)(F)F)C(F)(F)F,1-butylpyridinium,bis[(trifluoromethyl)sulfonyl]imide,CCCC[N+]1=CC=CC=C1,O=S(=O)([N-]S(=O)(=O)C(F)(F)F)C(F)(F)F,"Nazet, A.; Sokolov, S.; Sonnleitner, T.; Friesen, S.; Buchner, R. (2017) J. Chem. Eng. Data 62(9), 2549-2561.",commercial source
1-butyl-1-methylpyrrolidinium tetrafluoroborate,AAsCNC,WrNGZ,26020.17735,6091.800015,0.168249638,[B-](F)(F)(F)F.CCCC[N+]1(CCCC1)C,1-butyl-1-methylpyrrolidinium,tetrafluoroborate,CCCC[N+]1(CCCC1)C,[B-](F)(F)(F)F,"Salminen, Justin; Papaiconomou, Nicolas; Kumar, R. Anand; Lee, Jong-Min; Kerr, John; Newman, John; Prausnitz, John M. (2007) Fluid Phase Equilib. 261(1-2), 421-426.",synthesized by the authors
1-methyl-1-propylpyrrolidinium bis[(trifluoromethyl)sulfonyl]imide,ABabds,cLJNH,22866.5421,4180.30502,0.412040786,CCC[N+]1(C)CCCC1.O=S(=O)([N-]S(=O)(=O)C(F)(F)F)C(F)(F)F,1-methyl-1-propylpyrrolidinium,bis[(trifluoromethyl)sulfonyl]imide,CCC[N+]1(CCCC1)C,O=S(=O)([N-]S(=O)(=O)C(F)(F)F)C(F)(F)F,"Salminen, Justin; Papaiconomou, Nicolas; Kumar, R. Anand; Lee, Jong-Min; Kerr, John; Newman, John; Prausnitz, John M. (2007) Fluid Phase Equilib. 261(1-2), 421-426.",synthesized by the authors
1-butyl-3-methylimidazolium hexafluorophosphate,ABChJv,bUuKq,37698.07289,552913.7176,0.137364099,CCCCN1C=C[N+](=C1)C.F[P-](F)(F)(F)(F)F,1-butyl-3-methylimidazolium,hexafluorophosphate,CCCCN1C=C[N+](=C1)C,F[P-](F)(F)(F)(F)F,"Suarez, P. A. Z.; Einloft, S.; Dullius, J. E. L.; Souza, R. F. d.; Dupont, J. (1998) J. Chim. Phys. Phys.-Chim. Biol. 95(7), 1626-1639.",synthesized by the authors
1-ethyl-3-methylimidazolium chloride,AAcKZa,XZnnY,93205.11016,17703800000000.0,0.000828568,CCN1C=C[N+](=C1)C.[Cl-],1-ethyl-3-methylimidazolium,chloride,CCN1C=C[N+](=C1)C,[Cl-],"Vila, J.; Fernandez-Castro, B.; Rilo, E.; Carrete, J.; Dominguez-Perez, M.; Rodriguez, J. R.; Garcia, M.; Varela, L. M.; Cabeza, O. (2012) Fluid Phase Equilib. 320, 1-10.",commercial source
"N,N-diethyl-2-methoxy-N-methylethan-1-aminium tetrafluoroborate",AAsqqt,kbGgs,38637.36263,877307.0514,0.149211363,[B-](F)(F)(F)F.CC[N+](C)(CC)CCOC,"N,N-diethyl-2-methoxy-N-methylethan-1-aminium",tetrafluoroborate,[B-](F)(F)(F)F,[B-](F)(F)(F)F,"Zhang, H.; Cui, X.; Li, P.; Feng, T.; Feng, H. (2022) J. Mol. Liq. 365, 120193.",commercial source
"1-butyl-2,3-dimethylimidazolium azide",AAlcxm,lvAQo,48304.6616,12783052.09,0.044010175,CCCCN1C=C[N+](=C1C)C.[N-]=[N+]=[N-],"1-butyl-2,3-dimethylimidazolium",azide,CCCCN1C=C[N+](=C1C)C,[N-]=[N+]=[N-],"Andriyko, Y. O.; Reischl, W.; Nauer, G. E. (2009) J. Chem. Eng. Data 54(3), 855-860.",commercial source
"1-butyl-2,3-dimethylimidazolium tetrafluoroborate",AAuItX,uLSDS,42800.45479,2004449.316,0.063571518,[B-](F)(F)(F)F.CCCCN1C=C[N+](=C1C)C,"1-butyl-2,3-dimethylimidazolium",tetrafluoroborate,CCCCN1C=C[N+](=C1C)C,[B-](F)(F)(F)F,"Andriyko, Y. O.; Reischl, W.; Nauer, G. E. (2009) J. Chem. Eng. Data 54(3), 855-860.",commercial source
trihexyl(tetradecyl)phosphonium tris(pentafluoroethyl)trifluorophosphate,ADWgjx,iCBhD,34218.42503,12198.36912,0.012335578,CCCCCCCCCCCCCC[P+](CCCCCC)(CCCCCC)CCCCCC.C(C(F)(F)[P-](C(C(F)(F)F)(F)F)(C(C(F)(F)F)(F)F)(F)(F)F)(F)(F)F,trihexyl(tetradecyl)phosphonium,tris(pentafluoroethyl)trifluorophosphate,CCCCCCCCCCCCCC[P+](CCCCCC)(CCCCCC)CCCCCC,C(C(F)(F)[P-](C(C(F)(F)F)(F)F)(C(C(F)(F)F)(F)F)(F)(F)F)(F)(F)F,"Kang, C. S. M.; Zhang, X.; MacFarlane, D. R. (2018) J. Phys. Chem. C 122(43), 24550-24558.",synthesized by the authors
1-butyl-1-methylpiperidinium bis(trifluoromethanesulfonyl)imide,ABfwWx,SbtNK,41533.39463,1395290.047,0.073777458,CCCC[N+]1(CCCCC1)C.C(F)(F)(F)S(=O)(=O)[N-]S(=O)(=O)C(F)(F)F,1-butyl-1-methylpiperidinium,bis(trifluoromethanesulfonyl)imide,CCCC[N+]1(CCCCC1)C,C(F)(F)(F)S(=O)(=O)NS(=O)(=O)C(F)(F)F,"Salminen, Justin; Papaiconomou, Nicolas; Kumar, R. Anand; Lee, Jong-Min; Kerr, John; Newman, John; Prausnitz, John M. (2007) Fluid Phase Equilib. 261(1-2), 421-426.",synthesized by the authors
1-methyl-1-octylpyrrolidinium bis(trifluoromethylsulfonyl)amide,ABoBVW,AcONY,36890.49729,157069.9693,0.054050291,CCCCCCCC[N+]1(C)CCCC1.O=S(=O)([N-]S(=O)(=O)C(F)(F)F)C(F)(F)F,1-methyl-1-octylpyrrolidinium,bis(trifluoromethylsulfonyl)amide,CCCCCCCC[N+]1(C)CCCC1,O=S(=O)([N-]S(=O)(=O)C(F)(F)F)C(F)(F)F,"Salminen, Justin; Papaiconomou, Nicolas; Kumar, R. Anand; Lee, Jong-Min; Kerr, John; Newman, John; Prausnitz, John M. (2007) Fluid Phase Equilib. 261(1-2), 421-426.",synthesized by the authors
1-ethyl-3-methylimidazolium acetate,AAgmaR,LxDBG,34908.59187,361186.8228,0.27648457,CCN1C=C[N+](=C1)C.CC(=O)[O-],1-ethyl-3-methylimidazolium,acetate,CCN1C=C[N+](=C1)C,CC(=O)[O-],"Zhang, Q.; Cai, S.; Zhang, W.; Lan, Y.; Zhang, X. (2017) J. Mol. Liq. 233, 471-478.",synthesized by the authors
"N,N-diethyl-2-methoxy-N-methylethan-1-aminium bis((trifluoromethyl)sulfonyl)amide",ABdzDO,kPcez,28363.28322,22335.87732,0.23971449,CC[N+](C)(CC)CCOC.O=S(=O)([N-]S(=O)(=O)C(F)(F)F)C(F)(F)F,"N,N-diethyl-2-methoxy-N-methylethan-1-aminium",bis((trifluoromethyl)sulfonyl)amide,CC[N+](C)(CC)CCOC,O=S(=O)([N-]S(=O)(=O)C(F)(F)F)C(F)(F)F,"Zhang, Q.; Feng, S.; Zhang, X.; Wei, Y. (2021) J. Mol. Liq. 328, 115373.",commercial source
"N,N-diethyl-2-methoxy-N-methylethan-1-aminium tetrafluoroborate",AAsqqt,HPdeB,39323.08946,1483530.198,0.191340031,[B-](F)(F)(F)F.CC[N+](C)(CC)CCOC,"N,N-diethyl-2-methoxy-N-methylethan-1-aminium",tetrafluoroborate,[B-](F)(F)(F)F,[B-](F)(F)(F)F,"Zhang, Q.; Feng, S.; Zhang, X.; Wei, Y. (2021) J. Mol. Liq. 328, 115373.",commercial source
"1-butyl-2,3-dimethylimidazolium bis(trifluoromethylsulfonyl)amide",ABfReB,fixKk,28400.29762,24662.2422,0.260758711,CCCCn1cc[n+](C)c1C.O=S(=O)([N-]S(=O)(=O)C(F)(F)F)C(F)(F)F,"1-butyl-2,3-dimethylimidazolium",bis(trifluoromethylsulfonyl)amide,CCCCN1C=C[N+](=C1C)C,O=S(=O)([N-]S(=O)(=O)C(F)(F)F)C(F)(F)F,"Zhang, H.; Cui, X.; Li, P.; Feng, T.; Feng, H. (2022) J. Mol. Liq. 365, 120193.",commercial source
1-ethyl-3-methylimidazolium trifluoromethanesulfonate,AAyCVz,BYjMx,22465.57824,7492.042285,0.86812486,CCN1C=C[N+](=C1)C.C(F)(F)(F)S(=O)(=O)[O-],1-ethyl-3-methylimidazolium,trifluoromethanesulfonate,CCN1C=C[N+](=C1)C,C(F)(F)(F)S(=O)(=O)[O-],"Harris, K. R.; Kanakubo, M. (2016) J. Chem. Eng. Data 61(7), 2399-2411.",commercial source
1-butyl-1-methylpyrrolidinium bis[(trifluoromethyl)sulfonyl]imide,ABdMNo,gScfU,29140.03475,32545.30386,0.255323653,CCCC[N+]1(C)CCCC1.O=S(=O)([N-]S(=O)(=O)C(F)(F)F)C(F)(F)F,1-butyl-1-methylpyrrolidinium,bis[(trifluoromethyl)sulfonyl]imide,CCCC[N+]1(CCCC1)C,O=S(=O)([N-]S(=O)(=O)C(F)(F)F)C(F)(F)F,"Harris, K. R.; Woolf, L. A. (2011) J. Chem. Eng. Data 56(12), 4672-4685.",commercial source
triethyloctylphosphonium bis(trifluoromethylsulfonyl)imide,ABuTny,wfxHu,34577.38863,92644.53578,0.081056218,CCCCCCCC[P+](CC)(CC)CC.O=S(=O)([N-]S(=O)(=O)C(F)(F)F)C(F)(F)F,triethyloctylphosphonium,bis(trifluoromethylsulfonyl)imide,CCCCCCCC[P+](CC)(CC)CC,C(F)(F)(F)S(=O)(=O)NS(=O)(=O)C(F)(F)F,"Harris, Kenneth R.; Kanakubo, Mitsuhiro; Kodama, Daisuke; Makino, Takashi; Mizuguchi, Yohei; Suzuki, Yuki; Watanabe, Tsutomu (2023) J. Chem. Eng. Data 68(3), 549-560.",commercial source
"N,N-diethyl-2-methoxy-N-methylethan-1-aminium bis((trifluoromethyl)sulfonyl)amide",ABdzDO,VibQz,41035.17925,2885281.758,0.186524479,CC[N+](C)(CC)CCOC.O=S(=O)([N-]S(=O)(=O)C(F)(F)F)C(F)(F)F,"N,N-diethyl-2-methoxy-N-methylethan-1-aminium",bis((trifluoromethyl)sulfonyl)amide,CC[N+](C)(CC)CCOC,O=S(=O)([N-]S(=O)(=O)C(F)(F)F)C(F)(F)F,"Hayamizu, K.; Tsuzuki, S.; Seki, S. (2014) J. Chem. Eng. Data 59(6), 1944-1954.",commercial source
1-methylimidazolium acetate,AAbRuq,ZqiCY,3823.779183,1.561498056,0.333892791,C[N+]1=CNC=C1.CC(=O)[O-],1-methylimidazolium,acetate,C[N+]1=CNC=C1,CC(=O)[O-],"Hou, H.-Y.; Huang, Y.; Wang, S.; Bai, B. (2011) Acta Phys. Chim. Sin. 27(11), 2512-2520.",synthesized by the authors
"1,3-dimethylimidazolium acetate",AAeBvd,XbNsn,5277.563689,2.39975696,0.285447771,CC(=O)[O-].CN1C=C[N+](=C1)C,"1,3-dimethylimidazolium",acetate,CN1C=C[N+](=C1)C,CC(=O)[O-],"Hou, H.-Y.; Huang, Y.; Wang, S.; Bai, B. (2011) Acta Phys. Chim. Sin. 27(11), 2512-2520.",synthesized by the authors
1-butyl-4-methylpyridinium bis((trifluoromethyl)sulfonyl)amide,ABenmT,jFNdG,29416.45788,46142.0068,0.32379435,CCCC[n+]1ccc(C)cc1.O=S(=O)([N-]S(=O)(=O)C(F)(F)F)C(F)(F)F,1-butyl-4-methylpyridinium,bis((trifluoromethyl)sulfonyl)amide,CCCC[N+]1=CC=C(C=C1)C,O=S(=O)([N-]S(=O)(=O)C(F)(F)F)C(F)(F)F,"Liu, Q.-S.; Li, P.-P.; Welz-Biermann, U.; Liu, X.-X.; Chen, J. (2012) J. Chem. Eng. Data 57(11), 2999-3004.",synthesized by the authors
